Repository: jwt625/eo-modulator-atlas

# EO Modulator Atlas

A traceable literature database and static browser explorer for electro-optic
modulators. The integrated atlas contains **184 papers (2012-2026), 407 device rows and
240 organizations**, all papers with `audit_status: audited` (checked 2026-10-05). It also holds
1,723 author-affiliation rows, 212 geolocated institution sites and 1,278 deduplicated people. The candidate index contains
461 records and distillation is continuing. Each reported metric has an evidence locator and
basis. Missing values stay empty.

## Run the app

Use Node 22.12+ (tested with Node 23.7 and 25.9) and pnpm 10.12.4:

```sh
cd engine
npx pnpm@10.12.4 install --frozen-lockfile
cd ../app
npx pnpm@10.12.4 install --frozen-lockfile
npm run dev
```

Open the local URL printed by Vite. Routes:

- `/table`: expandable paper/device table, filters, representative selection,
  evidence details and CSV export.
- `/explore`: panels a-l. Metric scatter comparisons (a-f: Vpi*L vs bandwidth, loss vs
  Vpi*L, Vpi*IL by material, bandwidth/baud/line rate vs year, bandwidth vs length), papers per
  year by material (g), papers per organization and country (h), disclosure completeness (i),
  simulation configs (j), author-level geography map with papers per region (k) and candidate PI
  lineage (l).
- `/sim?id=chen2022-c`: editable YAML, geometry preview and cancellable browser
  cross-section solver. The legacy `?config=sims/chen2022/config.yaml` URL also works.
- `/about`: metric conventions, evidence and current model limitations.

`npm run build` produces `app/build/`; `npm run preview` serves it locally.
`BASE_PATH=/eo-atlas npm run build` supports a subdirectory deployment. Dev/build
copy input YAML into ignored `app/static/sims/`; source PDFs are not copied to the
website. Install the engine dependencies before building the app.

## Database workflow

With Python 3.12+ and uv:

```sh
uv sync --extra dev --extra extract
uv run python scripts/validate_db.py
uv run pytest -q
uv run python scripts/build_views.py
```

Without uv, create a virtual environment and install the script dependencies:

```sh
python3.12 -m venv .venv
.venv/bin/python -m pip install pydantic pyyaml requests pytest pymupdf
.venv/bin/python scripts/validate_db.py
.venv/bin/python -m pytest -q
.venv/bin/python scripts/build_views.py
```

The CSVs and `data/evidence/` are authoritative; `app/static/data/atlas.json` is
a generated view, not a second database. Refresh it after accepted data changes.
The [distillation skill](.claude/skills/eo-modulator-distill/SKILL.md),
[batch contract](data/_staging/BATCH_INSTRUCTIONS.md) and
[manual download list](data/manual_downloads.md) describe ingestion.
Identity, dates, author lists, licences, bands, the 1 GHz dc/rf Vpi split and organization names follow
the 2026-10-05 conventions (schema header (l)-(gg); `scripts/refresh_metadata.py` fetches and applies the
Crossref/arXiv metadata; `scripts/build_people.py` builds `data/people.csv` and `data/paper_authors.csv`); see
[DevLog-020](DevLog/DevLog-020-data-convention-decisions.md).
Per-author affiliations (`data/author_affiliations.csv`) and institution coordinates
(`data/org_sites.csv`, Wikidata with OpenStreetMap fallback) feed the map; see
[DevLog-018](DevLog/DevLog-018-author-affiliation-geolocation.md).
Most reference PDFs are tracked in this repo; OFC 2026 conference PDFs are local-only
(not redistributable, listed in `.gitignore`); extracted text and figures are not tracked; see
[references/README.md](references/README.md). Rights remain source-specific.

## Simulation status and checks

```sh
cd engine
npm test
cd ..
node engine/cli.mjs sims/chen2022/config.yaml
node engine/cli.mjs sims/chen2022/config.yaml --section unloaded
cd app
npm test
npm run check
npm run build
npm run smoke
```

The smoke suite requires an installed Google Chrome. It starts/stops its own
local preview server and temporary browser profile, tests the built site and
compares browser/Node calculations. For a subdirectory build, use the same
`BASE_PATH=/eo-atlas` for both `npm run build` and `npm run smoke`.
Optional `SMOKE_SCREENSHOTS=../logs/ui` keeps screenshots in ignored local scratch.

The engine runs **electrostatics and optional scalar optical modes**. Analytic
gates cover parallel plates, differential/half-domain capacitance, anisotropic
rotation, TE/TM slab modes and waveguide group index. CLI results go to stdout;
browser results stay in memory. Do not commit solver outputs.

EO overlap and uniform RF loss now have separate tested modules; their shared
runner integration remains pending. Periodic loaded-line and EO-response stages
remain unimplemented.
A cross-section's RF index and impedance are not the effective values of a
periodically loaded device. Such targets are reported as `not_evaluated`.
All 28 simulation configs under `sims/` are `unvalidated` (2026-10-05). The Chen config remains `unvalidated`. Its optical window intersects gold, so

File: data/_staging/p3_03/evidence/lin2026a.yaml
paper_id: lin2026a
verified_on: '2026-10-02'
source_files:
- references/lin2026a/text.md
- references/lin2026a/figures/page_05.png
- references/lin2026a/figures/img_p05_1.png
entries:
- device_id: lin2026a-a
  field: wavelength_nm
  value: 375
  unit: nm
  basis: measured
  locator: p.1 abstract; p.5 text
  note: 375 nm diode laser
- device_id: lin2026a-a
  field: length_mm
  value: 0.2
  unit: mm
  basis: measured
  locator: p.6 text; Fig. 2 caption
  note: Electrode (interaction) length 200 um; device length 1.16 mm
- device_id: lin2026a-a
  field: vpi_dc_v
  value: 4.2
  unit: V
  basis: measured
  locator: p.8 text; Fig. 4 caption
  note: 400 kHz triangular drive; push-pull GSG; text also quotes 4.25 V on p.10
- device_id: lin2026a-a
  field: vpil_dc_vcm
  value: 0.085
  unit: V*cm
  basis: measured
  locator: p.1 abstract; p.9 text
  note: 85 +- 2 mV cm over six devices, electrode length 200 um
- device_id: lin2026a-a
  field: bw3db_ghz
  value: 0.922
  unit: GHz
  basis: measured
  locator: p.10 text; Fig. 4g
  note: EOE link response incl. 900 MHz APD; detector-limited, not subtracted; lower bound for the modulator
- device_id: lin2026a-a
  field: eo_rolloff_db
  value: 1
  unit: dB
  basis: author_estimate
  locator: p.11 text; Fig. 5f
  note: Estimated intrinsic EOE roll-off from measured EE response; not a measured EO point
- device_id: lin2026a-a
  field: eo_rolloff_freq_ghz
  value: 67
  unit: GHz
  basis: author_estimate
  locator: p.11 text; Fig. 5f
  note: EE measurement limit of the 67 GHz VNA
- device_id: lin2026a-a
  field: il_onchip_db
  value: 1.3
  unit: dB
  basis: derived
  locator: p.8 text
  note: Author-stated total of MMI and propagation losses; batch check 2x0.25 + 0.84 = 1.34 dB (3 dB split
    excluded)
- device_id: lin2026a-a
  field: prop_loss_db_per_cm
  value: 7.2
  unit: dB/cm
  basis: measured
  locator: p.6 text; Fig. 3b
  note: Single-mode waveguide at 375 nm, spiral cutback
- device_id: lin2026a-a
  field: extinction_ratio_db
  value: 22.7
  unit: dB
  basis: measured
  locator: p.8 text; Fig. 4c
  note: Static, voltage ramp 0-10 V with power meter
- device_id: lin2026a-a
  field: z0_ohm
  value: 23
  unit: ohm
  basis: derived
  locator: p.10 text; Fig. 5d
  note: Extracted from measured S-parameters, stable over frequency
- device_id: lin2026a-a
  field: n_rf
  value: 2.3
  unit: '1'
  basis: derived
  locator: p.10 text; Fig. 5e
  note: Single value in text, no frequency given; Fig. 5(e) plateau about 2.5 from 20 to 67 GHz (visual)
- device_id: lin2026a-a
  field: ng_opt
  value: 2.8
  unit: '1'
  basis: simulated
  locator: p.10 text; Fig. 5e
  note: Calculated optical group index of the UV mode
- device_id: lin2026a-a
  field: eo_film_thickness_nm
  value: 300
  unit: nm
  basis: measured
  locator: p.6 text; p.13 Methods
- device_id: lin2026a-a
  field: etch_depth_nm
  value: 100
  unit: nm
  basis: measured
  locator: p.6 text
- device_id: lin2026a-a
  field: rib_width_nm
  value: 420
  unit: nm
  basis: measured
  locator: p.6 text; Fig. 2e
  note: Waveguide width 420 nm after taper from 2.70 um, cross-section Fig. 2e
- device_id: lin2026a-a
  field: electrode_gap_um
  value: 1.5
  unit: um
  basis: measured
  locator: p.5 Fig. 2 caption; p.6 text
  note: Signal-to-ground gap
- device_id: lin2026a-a
  field: electrode_thickness_um
  value: 0.22
  unit: um
  basis: measured
  locator: p.14 Methods
  note: 220 nm Ti/Au stack; Ti thickness not given
- device_id: lin2026a-a
  field: electrode_metal
  value: Ti/Au (220 nm total stack)
  unit: ''
  basis: measured
  locator: p.14 Methods
- device_id: lin2026a-a
  field: crystal_cut
  value: x-cut
  unit: ''
  basis: measured
  locator: p.6 text; p.13 Methods
- device_id: lin2026a-a
  field: waveguide_orientation
  value: propagation along the crystal y axis (TE, r33 along z)
  unit: ''
  basis: measured
  locator: p.6 text
- device_id: lin2026a-a
  field: epitaxy_or_stack
  value: 300 nm x-cut LT on insulator (NanoLN), 100 nm wet-etched rib 420 nm wide (single-mode, tapered
    from 2.7 um at the facets), Ti/Au GSG lumped electrode 200 um long, 1.5 um gap, 1x2 MMIs
  unit: ''
  basis: measured
  locator: p.5-6 text; Fig. 2
- device_id: lin2026a-a
  field: optical_power_handling_dbm
  value: -1.5
  unit: dBm
  basis: derived
  locator: p.13 text
  note: No photodarkening up to 5 kW/mm2 from 700 uW guided power; 10 log10(0.7 mW) = -1.55 dBm, lower
    bound
derived: []

File: data/_staging/p3_03/evidence/shen2024.yaml
paper_id: shen2024
verified_on: '2026-10-02'
source_files:
- references/shen2024/text.md
- references/shen2024/crossref.json
- references/shen2024/figures/page_03.png
- references/shen2024/figures/page_05.png
entries:
- device_id: shen2024-a
  field: eo_film_thickness_nm
  value: 600
  unit: nm
  basis: measured
  locator: p.8 Methods; p.10 Sec. I
- device_id: shen2024-a
  field: etch_depth_nm
  value: 350
  unit: nm
  basis: measured
  locator: p.8 Methods
  note: Partial etch leaving 250 nm slab
- device_id: shen2024-a
  field: slab_thickness_nm
  value: 250
  unit: nm
  basis: measured
  locator: p.8 Methods
- device_id: shen2024-a
  field: buffer_oxide_um
  value: 4.7
  unit: um
  basis: measured
  locator: p.8 Methods
  note: Buried oxide of the LNOI wafer
- device_id: shen2024-a
  field: electrode_metal
  value: niobium
  unit: ''
  basis: measured
  locator: p.3-4 text; p.8 Methods
  note: Nb, 200-300 nm, superconducting below about 8 K
- device_id: shen2024-a
  field: substrate
  value: 500 um high-resistivity silicon
  unit: ''
  basis: measured
  locator: p.8 Methods
- device_id: shen2024-a
  field: cladding
  value: annealed HSQ (SiO2), 900 nm
  unit: ''
  basis: measured
  locator: p.8 Methods; p.10 Sec. I
  note: 900 nm HSQ annealed at 400 C into silicon dioxide, sloped sidewall
- device_id: shen2024-a
  field: crystal_cut
  value: x-cut
  unit: ''
  basis: measured
  locator: p.2 text; p.8 Methods
- device_id: shen2024-a
  field: waveguide_orientation
  value: straight sections along crystal y axis
  unit: ''
  basis: measured
  locator: p.2 text
  note: To use r33
- device_id: shen2024-a
  field: length_mm
  value: 500
  unit: mm
  basis: measured
  locator: p.2 text; p.4 text; Fig. 2d
  note: 1.0 m total, 0.5 m in each MZ arm
- device_id: shen2024-b
  field: eo_film_thickness_nm
  value: 600
  unit: nm
  basis: measured
  locator: p.8 Methods; p.10 Sec. I
- device_id: shen2024-b
  field: etch_depth_nm
  value: 350
  unit: nm
  basis: measured
  locator: p.8 Methods
  note: Partial etch leaving 250 nm slab
- device_id: shen2024-b
  field: slab_thickness_nm
  value: 250
  unit: nm
  basis: measured
  locator: p.8 Methods
- device_id: shen2024-b
  field: buffer_oxide_um
  value: 4.7
  unit: um
  basis: measured
  locator: p.8 Methods
  note: Buried oxide of the LNOI wafer
- device_id: shen2024-b
  field: electrode_metal
  value: niobium
  unit: ''
  basis: measured
  locator: p.3-4 text; p.8 Methods
  note: Nb, 200-300 nm, superconducting below about 8 K
- device_id: shen2024-b
  field: substrate
  value: 500 um high-resistivity silicon
  unit: ''
  basis: measured
  locator: p.8 Methods
- device_id: shen2024-b
  field: cladding
  value: annealed HSQ (SiO2), 900 nm
  unit: ''
  basis: measured
  locator: p.8 Methods; p.10 Sec. I
  note: 900 nm HSQ annealed at 400 C into silicon dioxide, sloped sidewall
- device_id: shen2024-b
  field: crystal_cut
  value: x-cut
  unit: ''
  basis: measured
  locator: p.2 text; p.8 Methods
- device_id: shen2024-b
  field: waveguide_orientation
  value: straight sections along crystal y axis
  unit: ''
  basis: measured
  locator: p.2 text
  note: To use r33
- device_id: shen2024-b
  field: length_mm
  value: 200
  unit: mm
  basis: measured
  locator: p.2 text; p.4 text; Fig. 2d
  note: 0.4 m total, 0.2 m per arm
- device_id: shen2024-c
  field: eo_film_thickness_nm
  value: 600
  unit: nm
  basis: measured
  locator: p.8 Methods; p.10 Sec. I
- device_id: shen2024-c
  field: etch_depth_nm
  value: 350
  unit: nm
  basis: measured
  locator: p.8 Methods
  note: Partial etch leaving 250 nm slab
- device_id: shen2024-c
  field: slab_thickness_nm
  value: 250
  unit: nm
  basis: measured
  locator: p.8 Methods
- device_id: shen2024-c
  field: buffer_oxide_um
  value: 4.7
  unit: um
  basis: measured
  locator: p.8 Methods
  note: Buried oxide of the LNOI wafer
- device_id: shen2024-c
  field: electrode_metal
  value: niobium
  unit: ''
  basis: measured
  locator: p.3-4 text; p.8 Methods
  note: Nb, 200-300 nm, superconducting below about 8 K
- device_id: shen2024-c
  field: substrate
  value: 500 um high-resistivity silicon
  unit: ''
  basis: measured
  locator: p.8 Methods
- device_id: shen2024-c
  field: cladding
  value: annealed HSQ (SiO2), 900 nm
  unit: ''
  basis: measured
  locator: p.8 Methods; p.10 Sec. I
  note: 900 nm HSQ annealed at 400 C into silicon dioxide, sloped sidewall
- device_id: shen2024-c
  field: crystal_cut
  value: x-cut
  unit: ''
  basis: measured
  locator: p.2 text; p.8 Methods
- device_id: shen2024-c
  field: waveguide_orientation
  value: straight sections along crystal y axis
  unit: ''
  basis: measured
  locator: p.2 text
  note: To use r33
- device_id: shen2024-c
  field: length_mm
  value: 100
  unit: mm
  basis: measured
  locator: p.2 text; p.4 text; Fig. 2d
  note: 0.2 m total, 0.1 m per arm
- device_id: shen2024-d
  field: eo_film_thickness_nm
  value: 600
  unit: nm
  basis: measured
  locator: p.8 Methods; p.10 Sec. I
- device_id: shen2024-d
  field: etch_depth_nm
  value: 350
  unit: nm
  basis: measured
  locator: p.8 Methods
  note: Partial etch leaving 250 nm slab
- device_id: shen2024-d
  field: slab_thickness_nm
  value: 250
  unit: nm
  basis: measured
  locator: p.8 Methods
- device_id: shen2024-d
  field: buffer_oxide_um
  value: 4.7
  unit: um
  basis: measured
  locator: p.8 Methods
  note: Buried oxide of the LNOI wafer
- device_id: shen2024-d
  field: electrode_metal
  value: niobium
  unit: ''
  basis: measured
  locator: p.3-4 text; p.8 Methods
  note: Nb, 200-300 nm, superconducting below about 8 K
- device_id: shen2024-d
  field: substrate
  value: 500 um high-resistivity silicon
  unit: ''
  basis: measured
  locator: p.8 Methods
- device_id: shen2024-d
  field: cladding
  value: annealed HSQ (SiO2), 900 nm
  unit: ''
  basis: measured
  locator: p.8 Methods; p.10 Sec. I
  note: 900 nm HSQ annealed at 400 C into silicon dioxide, sloped sidewall
- device_id: shen2024-d
  field: crystal_cut
  value: x-cut
  unit: ''
  basis: measured
  locator: p.2 text; p.8 Methods
- device_id: shen2024-d
  field: waveguide_orientation
  value: straight sections along crystal y axis
  unit: ''
  basis: measured
  locator: p.2 text
  note: To use r33
- device_id: shen2024-d
  field: length_mm
  value: 100
  unit: mm
  basis: measured
  locator: p.5 text; Fig. 3d caption
  note: 0.2 m total modulation length, 0.1 m per arm
- device_id: shen2024-e
  field: eo_film_thickness_nm
  value: 600
  unit: nm
  basis: measured
  locator: p.8 Methods; p.10 Sec. I
- device_id: shen2024-e
  field: etch_depth_nm
  value: 350
  unit: nm
  basis: measured
  locator: p.8 Methods
  note: Partial etch leaving 250 nm slab
- device_id: shen2024-e
  field: slab_thickness_nm
  value: 250
  unit: nm
  basis: measured
  locator: p.8 Methods
- device_id: shen2024-e
  field: buffer_oxide_um
  value: 4.7
  unit: um
  basis: measured
  locator: p.8 Methods
  note: Buried oxide of the LNOI wafer
- device_id: shen2024-e
  field: electrode_metal
  value: niobium
  unit: ''
  basis: measured
  locator: p.3-4 text; p.8 Methods
  note: Nb, 200-300 nm, superconducting below about 8 K
- device_id: shen2024-e
  field: substrate
  value: 500 um high-resistivity silicon
  unit: ''
  basis: measured
  locator: p.8 Methods
- device_id: shen2024-e
  field: cladding
  value: annealed HSQ (SiO2), 900 nm
  unit: ''
  basis: measured
  locator: p.8 Methods; p.10 Sec. I
  note: 900 nm HSQ annealed at 400 C into silicon dioxide, sloped sidewall
- device_id: shen2024-e
  field: crystal_cut
  value: x-cut
  unit: ''
  basis: measured
  locator: p.2 text; p.8 Methods
- device_id: shen2024-e
  field: waveguide_orientation
  value: straight sections along crystal y axis
  unit: ''
  basis: measured
  locator: p.2 text
  note: To use r33
- device_id: shen2024-e
  field: length_mm
  value: 100
  unit: mm
  basis: measured
  locator: p.5 text; Fig. 3d caption
  note: 0.2 m SEOM; 0.1 m per arm (p.24 Sec. IX)
- device_id: shen2024-a
  field: vpi_dc_v
  value: 0.042
  unit: V
  basis: measured
  locator: p.3 Fig. 2d; p.4 text
  note: Room temperature voltage sweep, push-pull MZ convention inferred
- device_id: shen2024-b
  field: vpi_dc_v
  value: 0.11
  unit: V
  basis: measured
  locator: p.3 Fig. 2d; p.4 text
- device_id: shen2024-c
  field: vpi_dc_v
  value: 0.23
  unit: V
  basis: measured
  locator: p.3 Fig. 2d; p.4 text
- device_id: shen2024-e
  field: vpi_dc_v
  value: 0.38
  unit: V
  basis: measured
  locator: p.5 text; p.17 Fig. S5
  note: At 4 K; 220 mV at 300 K for the same 0.2 m device
- device_id: shen2024-a
  field: drive_vpp_v
  value: 0.001
  unit: V
  basis: measured
  locator: p.3 Fig. 2e; p.4 text
  note: Also 3 mV
- device_id: shen2024-a
  field: modulation_format
  value: eye diagrams at Vpp 1 mV and 3 mV, 200 kb/s, room temperature (normal-metal RC limited)
  unit: ''
  basis: measured
  locator: p.3 Fig. 2e; p.4 text
- device_id: shen2024-a
  field: max_line_rate_gbps
  value: 0.0002
  unit: Gb/s
  basis: measured
  locator: p.4 text
  note: 200 kbps speed
- device_id: shen2024-d
  field: bw3db_ghz
  value: 17.5
  unit: GHz
  basis: derived
  locator: p.5 Fig. 3d caption; p.5 text
  note: Derived by authors from fitted S21 at 5.6 K; 13.5, 16.8, 11.0 GHz at 4.8, 6.4, 6.8 K
- device_id: shen2024-d
  field: drive_vpp_v
  value: 0.01
  unit: V
  basis: measured
  locator: p.3 Fig. 2g caption
- device_id: shen2024-d
  field: modulation_format
  value: eye diagrams at Vpp 10 mV, 2 and 4 Gb/s, cryogenic (format not stated; 6 GHz oscilloscope)
  unit: ''
  basis: measured
  locator: p.3 Fig. 2g; p.4 text
- device_id: shen2024-d
  field: max_line_rate_gbps
  value: 4
  unit: Gb/s
  basis: measured
  locator: p.3 Fig. 2g caption
  note: Stated as Gbps, format not stated
- device_id: shen2024-d
  field: rib_width_nm
  value: 2000
  unit: nm
  basis: design_target
  locator: p.4 text; p.5 Fig. 3a
  note: Waveguide width of the modelled cross-section
- device_id: shen2024-d
  field: electrode_gap_um
  value: 5.2
  unit: um
  basis: design_target
  locator: p.4 text; p.5 Fig. 3 caption; p.16 Sec. III
  note: Gap chosen for the device design and the modelled line
- device_id: shen2024-d
  field: signal_width_um
  value: 2
  unit: um
  basis: design_target
  locator: p.5 Fig. 3 caption
  note: Signal electrode width around 2 um at matching
- device_id: shen2024-d
  field: electrode_thickness_um
  value: 0.275
  unit: um
  basis: design_target
  locator: p.4 text; p.5 Fig. 3 caption
  note: Nb thickness around 275 nm at matching
- device_id: shen2024-e
  field: drive_vpp_v
  value: 0.005
  unit: V
  basis: measured
  locator: p.5 text; p.6 Fig. 4h
  note: RSFQ output 5 mV Vpp; AWG 10 and 20 mV
- device_id: shen2024-e
  field: max_baud_gbd
  value: 1
  unit: GBd
  basis: measured
  locator: p.5 text
  note: NRZ at 1 Gbps
- device_id: shen2024-e
  field: modulation_format
  value: 'NRZ PRBS7 at 1 Gb/s: RSFQ 5 mV Vpp (SNR 3.1 dB, BER 2.2e-2 calculated); AWG 10 mV (7.0 dB, 7.7e-4)
    and 20 mV (10.4 dB, 1.4e-6)'
  unit: ''
  basis: measured
  locator: p.5-6 text; Fig. 4e-h
  note: BER calculated from SNR by the authors
- device_id: shen2024-e
  field: max_line_rate_gbps
  value: 1
  unit: Gb/s
  basis: measured
  locator: p.5 text
- device_id: shen2024-e
  field: il_onchip_db
  value: 8
  unit: dB
  basis: measured
  locator: p.6 text
  note: Additional on-chip insertion loss at cryogenic temperature
- device_id: shen2024-e
  field: il_fiber_to_fiber_db
  value: 20
  unit: dB
  basis: measured
  locator: p.6 text
  note: 'Total optical loss: 12 dB coupling plus 8 dB on-chip'
- device_id: shen2024-e
  field: prop_loss_db_per_cm
  value: 0.8
  unit: dB/cm
  basis: measured
  locator: p.7 text; pp.21-23 Sec. VIII
  note: About 0.8 dB/cm, e-beam damage; stated for the current device
- device_id: shen2024-e
  field: optical_input_power_dbm
  value: 17
  unit: dBm
  basis: measured
  locator: p.6 text
  note: Laser power applied to the SEOM
- device_id: shen2024-e
  field: energy_per_bit_fj
  value: 0.125
  unit: fJ/bit
  basis: derived
  locator: p.7 text
  note: 'Author-computed 125 aJ/bit: V^2/Z0 microwave dissipation at 5 mV Vpp and 1 Gb/s; optical power
    excluded'
- device_id: shen2024-a
  field: vpil_dc_vcm
  value: 2.2
  unit: V*cm
  basis: derived
  locator: p.4 text
  note: Authors' 'around 2.2 V cm' for the three devices, one-arm length; arithmetic gives 2.1/2.2/2.3
- device_id: shen2024-b
  field: vpil_dc_vcm
  value: 2.2
  unit: V*cm
  basis: derived
  locator: p.4 text
  note: Authors' 'around 2.2 V cm' for the three devices, one-arm length; arithmetic gives 2.1/2.2/2.3
- device_id: shen2024-c
  field: vpil_dc_vcm
  value: 2.2
  unit: V*cm
  basis: derived
  locator: p.4 text
  note: Authors' 'around 2.2 V cm' for the three devices, one-arm length; arithmetic gives 2.1/2.2/2.3
- device_id: shen2024-e
  field: vpil_dc_vcm
  value: 3.8
  unit: V*cm
  basis: derived
  locator: p.7 Fig. 5 caption
  note: Cryogenic VpiL from experiment; 0.38 V x 10 cm per arm, 4 K
- device_id: shen2024-a
  field: drive
  value: push_pull
  unit: ''
  basis: derived
  locator: p.2 text; p.4 text
  note: Authors do not state; inferred from GSG line between the two arms (25 um spacing)
- device_id: shen2024-a
  field: vpi_convention
  value: mzm_push_pull
  unit: ''
  basis: derived
  locator: p.2 text; p.4 text
  note: Authors do not state; follows inferred push-pull drive; VpiL uses one-arm length (p.4)
- device_id: shen2024-b
  field: drive
  value: push_pull
  unit: ''
  basis: derived
  locator: p.2 text; p.4 text
  note: Authors do not state; inferred from GSG line between the two arms (25 um spacing)
- device_id: shen2024-b
  field: vpi_convention
  value: mzm_push_pull
  unit: ''
  basis: derived
  locator: p.2 text; p.4 text
  note: Authors do not state; follows inferred push-pull drive; VpiL uses one-arm length (p.4)
- device_id: shen2024-c
  field: drive
  value: push_pull
  unit: ''
  basis: derived
  locator: p.2 text; p.4 text
  note: Authors do not state; inferred from GSG line between the two arms (25 um spacing)
- device_id: shen2024-c
  field: vpi_convention
  value: mzm_push_pull
  unit: ''
  basis: derived
  locator: p.2 text; p.4 text
  note: Authors do not state; follows inferred push-pull drive; VpiL uses one-arm length (p.4)
- device_id: shen2024-d
  field: drive
  value: push_pull
  unit: ''
  basis: derived
  locator: p.2 text; p.4 text
  note: Authors do not state; inferred from GSG line between the two arms (25 um spacing)
- device_id: shen2024-d
  field: vpi_convention
  value: mzm_push_pull
  unit: ''
  basis: derived
  locator: p.2 text; p.4 text
  note: Authors do not state; follows inferred push-pull drive; VpiL uses one-arm length (p.4)
- device_id: shen2024-e
  field: drive
  value: push_pull
  unit: ''
  basis: derived
  locator: p.2 text; p.4 text
  note: Authors do not state; inferred from GSG line between the two arms (25 um spacing)
- device_id: shen2024-e
  field: vpi_convention
  value: mzm_push_pull
  unit: ''
  basis: derived
  locator: p.2 text; p.4 text
  note: Authors do not state; follows inferred push-pull drive; VpiL uses one-arm length (p.4)
- device_id: shen2024-a
  field: rib_width_nm
  value: 2000
  unit: nm
  basis: design_target
  locator: p.4 text; p.5 Fig. 3a
  note: Waveguide width of the modelled cross-section; as-built width not stated
- device_id: shen2024-a
  field: electrode_gap_um
  value: 5.2
  unit: um
  basis: design_target
  locator: p.4 text; p.16 Sec. III
  note: Gap chosen for the device design
- device_id: shen2024-b
  field: rib_width_nm
  value: 2000
  unit: nm
  basis: design_target
  locator: p.4 text; p.5 Fig. 3a
  note: Waveguide width of the modelled cross-section; as-built width not stated
- device_id: shen2024-b
  field: electrode_gap_um
  value: 5.2
  unit: um
  basis: design_target
  locator: p.4 text; p.16 Sec. III
  note: Gap chosen for the device design
- device_id: shen2024-c
  field: rib_width_nm
  value: 2000
  unit: nm
  basis: design_target
  locator: p.4 text; p.5 Fig. 3a
  note: Waveguide width of the modelled cross-section; as-built width not stated
- device_id: shen2024-c
  field: electrode_gap_um
  value: 5.2
  unit: um
  basis: design_target
  locator: p.4 text; p.16 Sec. III
  note: Gap chosen for the device design
- device_id: shen2024-e
  field: rib_width_nm
  value: 2000
  unit: nm
  basis: design_target
  locator: p.4 text; p.5 Fig. 3a
  note: Waveguide width of the modelled cross-section; as-built width not stated
- device_id: shen2024-e
  field: electrode_gap_um
  value: 5.2
  unit: um
  basis: design_target
  locator: p.4 text; p.16 Sec. III
  note: Gap chosen for the device design
- device_id: shen2024-d
  field: ng_opt
  value: 2.25
  unit: '1'
  basis: simulated
  locator: p.4 text
  note: Simulated optical group index of the modelled cross-section, stated as around 2.25
derived: []

File: data/_staging/p3_03/evidence/zhang2023.yaml
paper_id: zhang2023
verified_on: '2026-10-02'
source_files:
- references/zhang2023/text.md
- references/zhang2023/crossref.json
- references/zhang2023/figures/page_05.png
- references/zhang2023/figures/page_06.png
- references/zhang2023/figures/page_07.png
entries:
- device_id: zhang2023-a
  field: wavelength_nm
  value: 1560
  unit: nm
  basis: extracted_from_figure
  locator: p.5, Fig. 2e
  note: 0 V peak between 1559.18 and 1560.04 ticks; Fig. 2e tuning device, not necessarily the S21 device;
    not in text
- device_id: zhang2023-a
  field: length_mm
  value: 0.15
  unit: mm
  basis: measured
  locator: p.5 text
  note: Electrode length 150 um; cavity itself 140 um long (abstract)
- device_id: zhang2023-a
  field: drive_vpp_v
  value: 2
  unit: V
  basis: measured
  locator: p.9 Methods; Table 1 (p.8)
  note: Eye-diagram driving peak-to-peak voltage about 2 V
- device_id: zhang2023-a
  field: bw3db_ghz
  value: 104
  unit: GHz
  basis: measured
  locator: p.6 text; Fig. 3d
  note: -8 dB detuning point; 110 GHz LCA; others 37, 67, 87 GHz; S21 device Q 5400, 35 GHz photon-lifetime
    limit (p.6)
- device_id: zhang2023-a
  field: il_onchip_db
  value: 1.3
  unit: dB
  basis: measured
  locator: p.5 text; Fig. 2d
  note: Cavity without electrodes at resonance; definition and grating-coupler normalization not stated
- device_id: zhang2023-a
  field: extinction_ratio_db
  value: 32
  unit: dB
  basis: measured
  locator: p.5 text; Fig. 2d; Table 1
  note: Cavity without electrodes, static dip; S21 device likely a different, Q 5400 device (p.6)
- device_id: zhang2023-a
  field: eo_film_thickness_nm
  value: 300
  unit: nm
  basis: measured
  locator: p.4 text; p.9 Methods
  note: X-cut LNOI film
- device_id: zhang2023-a
  field: rib_width_nm
  value: 1600
  unit: nm
  basis: measured
  locator: p.4 text
  note: SiN loading strip waveguide width; LN is not etched
- device_id: zhang2023-a
  field: electrode_thickness_um
  value: 0.3
  unit: um
  basis: measured
  locator: p.9 Methods
  note: 300 nm Au on 10 nm Ti adhesion layer
- device_id: zhang2023-a
  field: electrode_metal
  value: Ti/Au (10 nm / 300 nm)
  unit: ''
  basis: measured
  locator: p.9 Methods
- device_id: zhang2023-a
  field: buffer_oxide_um
  value: 2
  unit: um
  basis: measured
  locator: p.9 Methods
  note: Buried silica of the LNOI wafer
- device_id: zhang2023-a
  field: substrate
  value: silicon
  unit: ''
  basis: extracted_from_figure
  locator: p.3, Fig. 1f legend
  note: Si layer labelled in the schematic; not stated in text
- device_id: zhang2023-a
  field: crystal_cut
  value: x-cut
  unit: ''
  basis: measured
  locator: p.4 text; p.9 Methods
- device_id: zhang2023-a
  field: waveguide_orientation
  value: cavity along crystal y axis
  unit: ''
  basis: measured
  locator: p.4 text
  note: Oriented along y to use r33
- device_id: zhang2023-a
  field: epitaxy_or_stack
  value: Si substrate / 2 um SiO2 / 300 nm x-cut LN / 300 nm PECVD SiN strip 1600 nm wide with rectangular
    air holes (period 420 nm, 170 unit cells, D1 150 nm, D2 80 nm, D3 674 nm) / Ti-Au coplanar electrodes
    beside the cavity
  unit: ''
  basis: measured
  locator: p.4 text; p.9 Methods; Fig. 1f
- device_id: zhang2023-a
  field: max_baud_gbd
  value: 100
  unit: GBd
  basis: measured
  locator: p.7-8 text; Fig. 4h
  note: NRZ 100 Gbaud, BER below 3.8e-3 after offline DSP
- device_id: zhang2023-a
  field: modulation_format
  value: NRZ up to 100 GBd (BER below 7% HD-FEC threshold 3.8e-3, offline DSP); PAM-4 100 Gb/s (50 GBd)
    and 80 Gb/s (40 GBd); PAM-6 77 Gb/s (30 GBd); PAM-8 90 Gb/s (30 GBd)
  unit: ''
  basis: measured
  locator: p.7-8; Fig. 4
- device_id: zhang2023-a
  field: max_line_rate_gbps
  value: 100
  unit: Gb/s
  basis: measured
  locator: p.8 text; Fig. 4d,h
  note: 100 Gb/s NRZ and 100 Gb/s PAM-4
- device_id: zhang2023-a
  field: energy_per_bit_fj
  value: 5.4
  unit: fJ/bit
  basis: derived
  locator: p.8 text; Table 1
  note: Author-computed C*Vpp^2/4 for NRZ, stated approximately
- device_id: zhang2023-a
  field: capacitance_ff
  value: 5.4
  unit: fF
  basis: simulated
  locator: p.4-5 text
  note: Calculated 36 fF/mm for the microelectrodes times 150 um; derivation in Supplementary Note S5
    not read
- device_id: zhang2023-a
  field: q_loaded
  value: 9066
  unit: '1'
  basis: measured
  locator: p.5 text; Fig. 2d
  note: Cavity without electrodes (Fig. 2d); p.6 gives Q 5400 for the S21 device, so this likely differs
    from it
- device_id: zhang2023-a
  field: tuning_nm_per_v
  value: 0.011
  unit: nm/V
  basis: measured
  locator: p.5 text; Fig. 2f
  note: 11 pm/V linear tuning, +-24 V
derived: []

File: data/_staging/p3_10/evidence/ulrich2025.yaml
paper_id: ulrich2025
verified_on: '2026-10-02'
source_files:
- references/ulrich2025/text.md
- references/ulrich2025/figures/page_04.png
- references/ulrich2025/figures/page_06.png
entries:
- device_id: ulrich2025-mzi
  field: wavelength_nm
  value: 1470
  unit: nm
  basis: design_target
  locator: p.17, Supplement 4.1
  note: '''around 1470 nm'' tunable laser; Fig. 3f inset spans about 1.46-1.47 um'
- device_id: ulrich2025-mzi
  field: length_mm
  value: 15.37
  unit: mm
  basis: design_target
  locator: p.10 Methods; p.18 Supplement 4.1
  note: electrodes 'roughly' 15.37 mm long, meandered
- device_id: ulrich2025-mzi
  field: vpil_dc_vcm
  value: 1.04
  unit: V*cm
  basis: derived
  locator: p.6 text; p.22 Eq. 22
  note: author-computed from r_eff, confinement and group index; +/- 0.08; 20 Hz drive
- device_id: ulrich2025-mzi
  field: bw3db_ghz
  value: 0.001
  unit: GHz
  basis: measured
  locator: p.6 Fig. 3(f) caption; p.7 text; p.23 Supplement 4.4
  note: flat from 20 Hz to 1 MHz, no crossing; indirect time-averaged method
- device_id: ulrich2025-mzi
  field: bw_measured_to_ghz
  value: 0.001
  unit: GHz
  basis: measured
  locator: p.6 Fig. 3(f) caption; p.7 text; p.23-24 Fig. S10
  note: 1 MHz upper limit; setup resonance at 5 MHz
- device_id: ulrich2025-mzi
  field: ng_opt
  value: 1.84
  unit: '1'
  basis: derived
  locator: p.29, Supplement Eq. 27
  note: group index at 4 K from FSR with 200 um arm unbalance, +/- 0.04
- device_id: ulrich2025-mzi
  field: eo_film_thickness_nm
  value: 105
  unit: nm
  basis: measured
  locator: p.4 Fig. 2b caption; p.10 Methods
  note: TEM and wafer-bonding process
- device_id: ulrich2025-mzi
  field: rib_width_nm
  value: 1700
  unit: nm
  basis: design_target
  locator: p.10 Methods
  note: PMMA waveguide width about 1.7 um; strip loads the unetched SrTiO3
- device_id: ulrich2025-mzi
  field: electrode_gap_um
  value: 10
  unit: um
  basis: design_target
  locator: p.10 Methods; p.18 Supplement 4.1
- device_id: ulrich2025-mzi
  field: electrode_metal
  value: Cr/Pt (about 30 nm / about 140 nm)
  unit: ''
  basis: design_target
  locator: p.10 Methods
  note: sputtered, bilayer lift-off with EBL
- device_id: ulrich2025-mzi
  field: buffer_oxide_um
  value: 2
  unit: um
  basis: design_target
  locator: p.10 Methods
  note: 2 um SiO2 on Si
- device_id: ulrich2025-mzi
  field: substrate
  value: silicon (001)
  unit: ''
  basis: design_target
  locator: p.10 Methods; p.16 Supplement 2
- device_id: ulrich2025-mzi
  field: cladding
  value: PMMA (about 480 nm), loads the waveguide
  unit: ''
  basis: design_target
  locator: p.10 Methods
  note: spin-coated about 480 nm PMMA, waveguides patterned by EBL
- device_id: ulrich2025-mzi
  field: waveguide_orientation
  value: straight sections at 45, 135 and 225 deg to the in-plane crystal axes; 400 um bend radius
  unit: ''
  basis: design_target
  locator: p.20-22 Supplement 4.2, Fig. S8; p.10 Methods
- device_id: ulrich2025-mzi
  field: epitaxy_or_stack
  value: 105 nm MBE SrTiO3 (Sr/Ti 0.96 +/- 0.03, in-plane multidomain) bonded onto 2 um SiO2 on Si; PMMA-loaded waveguide, about 43% energy confinement in SrTiO3; 200 um arm unbalance
  unit: ''
  basis: measured
  locator: p.4; p.5; p.10; p.19 Eq. 12
  note: Sr/Ti by RBS; 43% from mode simulation
- device_id: ulrich2025-mzi
  field: drive
  value: single_ended
  unit: ''
  basis: derived
  locator: p.6 Fig. 3b caption
  note: bottom arm modulated; authors do not use the term single-ended
- device_id: ulrich2025-mzi
  field: vpi_convention
  value: mzm_single_arm
  unit: ''
  basis: derived
  locator: p.6 Fig. 3b caption
  note: authors do not state a convention; only one arm carries the field
derived: []

File: data/_staging/p3_10/evidence/yu2024.yaml
paper_id: yu2024
verified_on: '2026-10-02'
source_files:
- references/yu2024/text.md
- references/yu2024/figures/page_10.png
- references/yu2024/figures/page_16.png
entries:
- device_id: yu2024-s0
  field: wavelength_nm
  value: 1550
  unit: nm
  basis: measured
  locator: p.11 text; p.20 Supplement Half-wave voltage measurement
- device_id: yu2024-s0
  field: length_mm
  value: 4
  unit: mm
  basis: design_target
  locator: p.10 text
  note: length of the modulation area
- device_id: yu2024-s0
  field: vpi_dc_v
  value: 4.95
  unit: V
  basis: measured
  locator: p.11 text; Fig. 4(a) p.10
  note: 1 MHz voltage sweep, quasi-static
- device_id: yu2024-s0
  field: vpil_dc_vcm
  value: 1.98
  unit: V*cm
  basis: derived
  locator: p.2 abstract; p.11 text
  note: authors give modulation efficiency as Vpi times the 4 mm length
- device_id: yu2024-s0
  field: eo_film_thickness_nm
  value: 600
  unit: nm
  basis: design_target
  locator: p.17 Table 1 (H); p.16 Fig. 2
  note: label H read as LN film thickness from the schematic
- device_id: yu2024-s0
  field: rib_width_nm
  value: 1400
  unit: nm
  basis: design_target
  locator: p.17 Table 1 (Wg); p.16 Fig. 2
  note: label read as ridge width from the schematic
- device_id: yu2024-s0
  field: electrode_gap_um
  value: 3.6
  unit: um
  basis: design_target
  locator: p.17 Table 1 (Gap); p.16 Fig. 2
- device_id: yu2024-s0
  field: electrode_metal
  value: gold
  unit: ''
  basis: design_target
  locator: p.15 Supplement Device fabrication
  note: gold layer by electron-beam evaporation; thickness not stated
- device_id: yu2024-s0
  field: buffer_oxide_um
  value: 4.7
  unit: um
  basis: design_target
  locator: p.17 Table 1 (H1); p.16 Fig. 2
  note: label read as buried oxide thickness from the schematic
- device_id: yu2024-s0
  field: substrate
  value: silicon (550 um)
  unit: ''
  basis: design_target
  locator: p.17 Table 1 (H2); p.16 Fig. 2
  note: label read as substrate thickness; Si from the stack drawing
- device_id: yu2024-s0
  field: cladding
  value: SiO2 (PECVD)
  unit: ''
  basis: design_target
  locator: p.15 Supplement Device fabrication; p.16 Fig. 1
  note: cladding thickness not entered
- device_id: yu2024-s0
  field: crystal_cut
  value: x-cut
  unit: ''
  basis: design_target
  locator: p.10 text
  note: X-cut TFLN platform
- device_id: yu2024-s0
  field: drive
  value: push_pull
  unit: ''
  basis: derived
  locator: p.10 Fig. 4(b)
  note: authors do not state the drive; signal electrode between two grounds
- device_id: yu2024-s0
  field: vpi_convention
  value: mzm_push_pull
  unit: ''
  basis: derived
  locator: p.10 Fig. 4(b)
  note: authors do not state a convention
- device_id: yu2024-s1
  field: wavelength_nm
  value: 1550
  unit: nm
  basis: measured
  locator: p.11 text; p.20 Supplement Half-wave voltage measurement
- device_id: yu2024-s1
  field: length_mm
  value: 4
  unit: mm
  basis: design_target
  locator: p.10 text
  note: length of the modulation area
- device_id: yu2024-s1
  field: vpi_dc_v
  value: 4.25
  unit: V
  basis: measured
  locator: p.11 text; Fig. 4(a) p.10
  note: 1 MHz voltage sweep, quasi-static
- device_id: yu2024-s1
  field: eo_film_thickness_nm
  value: 600
  unit: nm
  basis: design_target
  locator: p.17 Table 1 (H); p.16 Fig. 2
  note: label H read as LN film thickness from the schematic
- device_id: yu2024-s1
  field: rib_width_nm
  value: 1400
  unit: nm
  basis: design_target
  locator: p.17 Table 1 (Wg); p.16 Fig. 2
  note: label read as ridge width from the schematic
- device_id: yu2024-s1
  field: electrode_gap_um
  value: 3.6
  unit: um
  basis: design_target
  locator: p.17 Table 1 (Gap); p.16 Fig. 2
- device_id: yu2024-s1
  field: electrode_metal
  value: gold
  unit: ''
  basis: design_target
  locator: p.15 Supplement Device fabrication
  note: gold layer by electron-beam evaporation; thickness not stated
- device_id: yu2024-s1
  field: buffer_oxide_um
  value: 4.7
  unit: um
  basis: design_target
  locator: p.17 Table 1 (H1); p.16 Fig. 2
  note: label read as buried oxide thickness from the schematic
- device_id: yu2024-s1
  field: substrate
  value: silicon (550 um)
  unit: ''
  basis: design_target
  locator: p.17 Table 1 (H2); p.16 Fig. 2
  note: label read as substrate thickness; Si from the stack drawing
- device_id: yu2024-s1
  field: cladding
  value: SiO2 (PECVD)
  unit: ''
  basis: design_target
  locator: p.15 Supplement Device fabrication; p.16 Fig. 1
  note: cladding thickness not entered
- device_id: yu2024-s1
  field: crystal_cut
  value: x-cut
  unit: ''
  basis: design_target
  locator: p.10 text
  note: X-cut TFLN platform
- device_id: yu2024-s1
  field: drive
  value: push_pull
  unit: ''
  basis: derived
  locator: p.10 Fig. 4(b)
  note: authors do not state the drive; signal electrode between two grounds
- device_id: yu2024-s1
  field: vpi_convention
  value: mzm_push_pull
  unit: ''
  basis: derived
  locator: p.10 Fig. 4(b)
  note: authors do not state a convention
- device_id: yu2024-s2
  field: wavelength_nm
  value: 1550
  unit: nm
  basis: measured
  locator: p.11 text; p.20 Supplement Half-wave voltage measurement
- device_id: yu2024-s2
  field: length_mm
  value: 4
  unit: mm
  basis: design_target
  locator: p.10 text
  note: length of the modulation area
- device_id: yu2024-s2
  field: vpi_dc_v
  value: 1.74
  unit: V
  basis: measured
  locator: p.11 text; Fig. 4(a) p.10
  note: 1 MHz voltage sweep, quasi-static
- device_id: yu2024-s2
  field: eo_film_thickness_nm
  value: 600
  unit: nm
  basis: design_target
  locator: p.17 Table 1 (H); p.16 Fig. 2
  note: label H read as LN film thickness from the schematic
- device_id: yu2024-s2
  field: rib_width_nm
  value: 1400
  unit: nm
  basis: design_target
  locator: p.17 Table 1 (Wg); p.16 Fig. 2
  note: label read as ridge width from the schematic
- device_id: yu2024-s2
  field: electrode_gap_um
  value: 3.6
  unit: um
  basis: design_target
  locator: p.17 Table 1 (Gap); p.16 Fig. 2
- device_id: yu2024-s2
  field: electrode_metal
  value: gold
  unit: ''
  basis: design_target
  locator: p.15 Supplement Device fabrication
  note: gold layer by electron-beam evaporation; thickness not stated
- device_id: yu2024-s2
  field: buffer_oxide_um
  value: 4.7
  unit: um
  basis: design_target
  locator: p.17 Table 1 (H1); p.16 Fig. 2
  note: label read as buried oxide thickness from the schematic
- device_id: yu2024-s2
  field: substrate
  value: silicon (550 um)
  unit: ''
  basis: design_target
  locator: p.17 Table 1 (H2); p.16 Fig. 2
  note: label read as substrate thickness; Si from the stack drawing
- device_id: yu2024-s2
  field: cladding
  value: SiO2 (PECVD)
  unit: ''
  basis: design_target
  locator: p.15 Supplement Device fabrication; p.16 Fig. 1
  note: cladding thickness not entered
- device_id: yu2024-s2
  field: crystal_cut
  value: x-cut
  unit: ''
  basis: design_target
  locator: p.10 text
  note: X-cut TFLN platform
- device_id: yu2024-s2
  field: drive
  value: push_pull
  unit: ''
  basis: derived
  locator: p.10 Fig. 4(b)
  note: authors do not state the drive; signal electrode between two grounds
- device_id: yu2024-s2
  field: vpi_convention
  value: mzm_push_pull
  unit: ''
  basis: derived
  locator: p.10 Fig. 4(b)
  note: authors do not state a convention
- device_id: yu2024-s3
  field: wavelength_nm
  value: 1550
  unit: nm
  basis: measured
  locator: p.11 text; p.20 Supplement Half-wave voltage measurement
- device_id: yu2024-s3
  field: length_mm
  value: 4
  unit: mm
  basis: design_target
  locator: p.10 text
  note: length of the modulation area
- device_id: yu2024-s3
  field: vpi_dc_v
  value: 1.57
  unit: V
  basis: measured
  locator: p.11 text; Fig. 4(a) p.10
  note: 1 MHz voltage sweep, quasi-static
- device_id: yu2024-s3
  field: vpil_dc_vcm
  value: 0.63
  unit: V*cm
  basis: derived
  locator: p.2 abstract; p.11 text
  note: authors give modulation efficiency as Vpi times the 4 mm length
- device_id: yu2024-s3
  field: eo_film_thickness_nm
  value: 600
  unit: nm
  basis: design_target
  locator: p.17 Table 1 (H); p.16 Fig. 2
  note: label H read as LN film thickness from the schematic
- device_id: yu2024-s3
  field: rib_width_nm
  value: 1400
  unit: nm
  basis: design_target
  locator: p.17 Table 1 (Wg); p.16 Fig. 2
  note: label read as ridge width from the schematic
- device_id: yu2024-s3
  field: electrode_gap_um
  value: 3.6
  unit: um
  basis: design_target
  locator: p.17 Table 1 (Gap); p.16 Fig. 2
- device_id: yu2024-s3
  field: electrode_metal
  value: gold
  unit: ''
  basis: design_target
  locator: p.15 Supplement Device fabrication
  note: gold layer by electron-beam evaporation; thickness not stated
- device_id: yu2024-s3
  field: buffer_oxide_um
  value: 4.7
  unit: um
  basis: design_target
  locator: p.17 Table 1 (H1); p.16 Fig. 2
  note: label read as buried oxide thickness from the schematic
- device_id: yu2024-s3
  field: substrate
  value: silicon (550 um)
  unit: ''
  basis: design_target
  locator: p.17 Table 1 (H2); p.16 Fig. 2
  note: label read as substrate thickness; Si from the stack drawing
- device_id: yu2024-s3
  field: cladding
  value: SiO2 (PECVD)
  unit: ''
  basis: design_target
  locator: p.15 Supplement Device fabrication; p.16 Fig. 1
  note: cladding thickness not entered
- device_id: yu2024-s3
  field: crystal_cut
  value: x-cut
  unit: ''
  basis: design_target
  locator: p.10 text
  note: X-cut TFLN platform
- device_id: yu2024-s3
  field: drive
  value: push_pull
  unit: ''
  basis: derived
  locator: p.10 Fig. 4(b)
  note: authors do not state the drive; signal electrode between two grounds
- device_id: yu2024-s3
  field: vpi_convention
  value: mzm_push_pull
  unit: ''
  basis: derived
  locator: p.10 Fig. 4(b)
  note: authors do not state a convention
derived: []

File: data/_staging/p3_18/evidence/johnson2025.yaml
paper_id: johnson2025
verified_on: '2026-10-02'
source_files:
- references/johnson2025/text.md
- references/johnson2025/source.json
- references/johnson2025/figures/page_02.png
- references/johnson2025/figures/page_03.png
entries:
- device_id: johnson2025-200g-a
  field: wavelength_nm
  value: 1310
  unit: nm
  basis: measured
  locator: p.2, Link Testing
  note: Link test illumination 1310 nm (Santec TSL-570); Vpi wavelength not stated; only 1290 nm is tied to a Vpi calculation (p.2)
- device_id: johnson2025-200g-a
  field: max_baud_gbd
  value: 112
  unit: GBd
  basis: measured
  locator: p.3, Link Testing
  note: 112 GBd PAM4, PRBS13Q, SER about 1e-2 below SD-FEC threshold (p.3)
- device_id: johnson2025-200g-a
  field: modulation_format
  value: PAM4 (PRBS13Q), 224 Gb/s; FFE 35 taps, CTLE, TDECQ equalizer
  basis: measured
  locator: p.3, Link Testing; Table 2
  note: PRBS13Q PAM4 with 35-tap FFE, 2-level CTLE, TDECQ equalizer; Tx0 on 200G-A at 1.0-1.8 Vppd (Figs. 4, 5), Tx3 at 1.8 Vppd
- device_id: johnson2025-200g-a
  field: max_line_rate_gbps
  value: 224
  unit: Gb/s
  basis: measured
  locator: p.3, Link Testing
  note: 224G stated as 112 GBd PAM4
- device_id: johnson2025-200g-a
  field: drive_vpp_v
  value: 1.29
  unit: V
  basis: derived
  locator: p.3, below Table 2
  note: 1.8 Vppd driver swing minus 2.88 dB probe and cable loss at 56 GHz gives 1.29 Vppd at the modulator (authors)
- device_id: johnson2025-200g-a
  field: driver
  value: Keysight M8050 BERT (M8042A pattern generator, M8059A remote head), 67 GHz probe; no driver amplifier
  basis: measured
  locator: p.2-3, Link Testing
  note: Keysight M8050 BERT with M8042A pattern generator, M8059A remote head, 67 GHz probe, 1.85 mm cabling; PDFA restores receiver signal
- device_id: johnson2025-200g-a
  field: length_mm
  value: 0.4
  unit: mm
  basis: design_target
  locator: p.1, PIC Fabrication
  note: Phase-shifter length 400 um for the 1.6T DR8 (200G/lambda) PIC; 400G/lambda design is shorter, value not stated
- device_id: johnson2025-200g-a
  field: vpi_dc_v
  value: 2.13
  unit: V
  basis: measured
  locator: p.2, Table 1
  note: Vpi,diff mean plus-minus spread over channels; low-frequency over-modulation method, 100 kHz differential triangle wave, grating couplers ; 2.13 +/- 0.12 V
- device_id: johnson2025-200g-a
  field: epitaxy_or_stack
  value: 'Slot waveguide: slot 160 nm, rail 240 nm, PDK-standard rib and slab thicknesses; multi-level n-doped silicon strip electrodes (no gate bias); multi-layer metal stack, on-die 100 ohm differential termination; Selerion-HTX OEO (n 1.9 stated for the VpiL relation); ALD encapsulation'
  basis: measured
  locator: p.1, PIC Fabrication; p.2
  note: Slot 160 nm, rail 240 nm; n 1.9 on p.2
- device_id: johnson2025-200g-b
  field: wavelength_nm
  value: 1310
  unit: nm
  basis: measured
  locator: p.2, Link Testing
  note: Link test illumination 1310 nm (Santec TSL-570); Vpi wavelength not stated; only 1290 nm is tied to a Vpi calculation (p.2)
- device_id: johnson2025-200g-b
  field: max_baud_gbd
  value: 112
  unit: GBd
  basis: measured
  locator: p.3, Link Testing
  note: 112 GBd PAM4, PRBS13Q, SER about 1e-2 below SD-FEC threshold (p.3)
- device_id: johnson2025-200g-b
  field: modulation_format
  value: PAM4 (PRBS13Q), 224 Gb/s; FFE 35 taps, CTLE, TDECQ equalizer
  basis: measured
  locator: p.3, Link Testing; Table 2
  note: PRBS13Q PAM4 with 35-tap FFE, 2-level CTLE, TDECQ equalizer; 200-B Tx2 and Tx3 at 1.8 Vppd
- device_id: johnson2025-200g-b
  field: max_line_rate_gbps
  value: 224
  unit: Gb/s
  basis: measured
  locator: p.3, Link Testing
  note: 224G stated as 112 GBd PAM4
- device_id: johnson2025-200g-b
  field: drive_vpp_v
  value: 1.29
  unit: V
  basis: derived
  locator: p.3, below Table 2
  note: 1.8 Vppd driver swing minus 2.88 dB probe and cable loss at 56 GHz gives 1.29 Vppd at the modulator (authors)
- device_id: johnson2025-200g-b
  field: driver
  value: Keysight M8050 BERT (M8042A pattern generator, M8059A remote head), 67 GHz probe; no driver amplifier
  basis: measured
  locator: p.2-3, Link Testing
  note: Keysight M8050 BERT with M8042A pattern generator, M8059A remote head, 67 GHz probe, 1.85 mm cabling; PDFA restores receiver signal
- device_id: johnson2025-200g-b
  field: length_mm
  value: 0.4
  unit: mm
  basis: design_target
  locator: p.1, PIC Fabrication
  note: Phase-shifter length 400 um for the 1.6T DR8 (200G/lambda) PIC; 400G/lambda design is shorter, value not stated
- device_id: johnson2025-200g-b
  field: vpi_dc_v
  value: 2.33
  unit: V
  basis: measured
  locator: p.2, Table 1
  note: Vpi,diff mean plus-minus spread over channels; low-frequency over-modulation method, 100 kHz differential triangle wave, grating couplers ; 2.33 +/- 0.15 V
- device_id: johnson2025-200g-b
  field: bw3db_ghz
  value: 84.7
  unit: GHz
  basis: measured
  locator: p.2, Table 1; Fig. 2
  note: 2-port N4372 110 GHz analyser, single arm; Fig. 2 relative to 1 GHz, Table 1 reference presumed same; Fig. 2 trace 200-B Tx3
- device_id: johnson2025-200g-b
  field: epitaxy_or_stack
  value: 'Slot waveguide: slot 160 nm, rail 240 nm, PDK-standard rib and slab thicknesses; multi-level n-doped silicon strip electrodes (no gate bias); multi-layer metal stack, on-die 100 ohm differential termination; Selerion-HTX OEO (n 1.9 stated for the VpiL relation); ALD encapsulation'
  basis: measured
  locator: p.1, PIC Fabrication; p.2
  note: Slot 160 nm, rail 240 nm; n 1.9 on p.2
- device_id: johnson2025-200g-c
  field: length_mm
  value: 0.4
  unit: mm
  basis: design_target
  locator: p.1, PIC Fabrication
  note: Phase-shifter length 400 um for the 1.6T DR8 (200G/lambda) PIC; 400G/lambda design is shorter, value not stated
- device_id: johnson2025-200g-c
  field: vpi_dc_v
  value: 2.46
  unit: V
  basis: measured
  locator: p.2, Table 1
  note: Vpi,diff mean plus-minus spread over channels; low-frequency over-modulation method, 100 kHz differential triangle wave, grating couplers ; 2.46 +/- 0.63 V
- device_id: johnson2025-200g-c
  field: bw3db_ghz
  value: 84.6
  unit: GHz
  basis: measured
  locator: p.2, Table 1; Fig. 2
  note: 2-port N4372 110 GHz analyser, single arm; Fig. 2 relative to 1 GHz, Table 1 reference presumed same; no trace shown
- device_id: johnson2025-200g-c
  field: epitaxy_or_stack
  value: 'Slot waveguide: slot 160 nm, rail 240 nm, PDK-standard rib and slab thicknesses; multi-level n-doped silicon strip electrodes (no gate bias); multi-layer metal stack, on-die 100 ohm differential termination; Selerion-HTX OEO (n 1.9 stated for the VpiL relation); ALD encapsulation'
  basis: measured
  locator: p.1, PIC Fabrication; p.2
  note: Slot 160 nm, rail 240 nm; n 1.9 on p.2
- device_id: johnson2025-400g-a
  field: vpi_dc_v
  value: 6.74
  unit: V
  basis: measured
  locator: p.2, Table 1
  note: Vpi,diff mean plus-minus spread over channels; low-frequency over-modulation method, 100 kHz differential triangle wave, grating couplers ; 6.74 +/- 0.40 V
- device_id: johnson2025-400g-a
  field: bw3db_ghz
  value: 109
  unit: GHz
  basis: measured
  locator: p.2, Table 1; Fig. 2
  note: 2-port N4372 110 GHz analyser, single arm; Fig. 2 relative to 1 GHz, Table 1 reference presumed same; Fig. 2 trace 400-A Tx1
- device_id: johnson2025-400g-a
  field: bw_measured_to_ghz
  value: 110
  unit: GHz
  basis: measured
  locator: p.2, Modulator Characterization; Fig. 2
  note: Analyser range 110 GHz; 109 GHz mean crossing lies at the instrument limit
- device_id: johnson2025-400g-a
  field: epitaxy_or_stack
  value: 'Slot waveguide: slot 160 nm, rail 240 nm, PDK-standard rib and slab thicknesses; multi-level n-doped silicon strip electrodes (no gate bias); multi-layer metal stack, on-die 100 ohm differential termination; Selerion-HTX OEO (n 1.9 stated for the VpiL relation); ALD encapsulation'
  basis: measured
  locator: p.1, PIC Fabrication; p.2
  note: Same slot 160 nm and rail 240 nm as the 200G design; phase shifter shorter, length not stated
- device_id: johnson2025-400g-b
  field: vpi_dc_v
  value: 7.5
  unit: V
  basis: measured
  locator: p.2, Table 1
  note: Vpi,diff mean plus-minus spread over channels; low-frequency over-modulation method, 100 kHz differential triangle wave, grating couplers ; 7.5 +/- 1.8 V
- device_id: johnson2025-400g-b
  field: bw3db_ghz
  value: 110
  unit: GHz
  basis: measured
  locator: p.2, Table 1
  note: Table 1 lists > 110 GHz; bound entered as 110 with gt
- device_id: johnson2025-400g-b
  field: bw_measured_to_ghz
  value: 110
  unit: GHz
  basis: measured
  locator: p.2, Modulator Characterization; Fig. 2
  note: Analyser range 110 GHz; no 3 dB crossing reported
- device_id: johnson2025-400g-b
  field: epitaxy_or_stack
  value: 'Slot waveguide: slot 160 nm, rail 240 nm, PDK-standard rib and slab thicknesses; multi-level n-doped silicon strip electrodes (no gate bias); multi-layer metal stack, on-die 100 ohm differential termination; Selerion-HTX OEO (n 1.9 stated for the VpiL relation); ALD encapsulation'
  basis: measured
  locator: p.1, PIC Fabrication; p.2
  note: Same slot 160 nm and rail 240 nm as the 200G design; phase shifter shorter, length not stated
- device_id: johnson2025-200g-best
  field: length_mm
  value: 0.4
  unit: mm
  basis: design_target
  locator: p.1, PIC Fabrication
  note: Phase-shifter length 400 um for the 1.6T DR8 (200G/lambda) PIC; 400G/lambda design is shorter, value not stated
- device_id: johnson2025-200g-best
  field: wavelength_nm
  value: 1290
  unit: nm
  basis: author_estimate
  locator: p.2, below Eq. (1)
  note: 1290 nm is the 'measurement wavelength' used in the authors' r33 calculation; differs from the 1310 nm link wavelength
- device_id: johnson2025-200g-best
  field: vpi_dc_v
  value: 1.57
  unit: V
  basis: measured
  locator: p.2, text below Table 1
  note: Best Vpi,diff on a single channel; which PIC is not stated
- device_id: johnson2025-200g-best
  field: epitaxy_or_stack
  value: 'Slot waveguide: slot 160 nm, rail 240 nm, PDK-standard rib and slab thicknesses; multi-level n-doped silicon strip electrodes (no gate bias); multi-layer metal stack, on-die 100 ohm differential termination; Selerion-HTX OEO (n 1.9 stated for the VpiL relation); ALD encapsulation'
  basis: measured
  locator: p.1, PIC Fabrication; p.2
  note: Slot 160 nm, rail 240 nm; n 1.9, Gamma 0.14 on p.2
- device_id: johnson2025-200g-design
  field: length_mm
  value: 0.4
  unit: mm
  basis: design_target
  locator: p.1, PIC Fabrication
  note: Phase-shifter length 400 um for the 1.6T DR8 (200G/lambda) PIC; 400G/lambda design is shorter, value not stated
- device_id: johnson2025-200g-design
  field: wavelength_nm
  value: 1310
  unit: nm
  basis: design_target
  locator: p.2, text below Table 1
  note: Design insertion loss quoted at 1310 nm
- device_id: johnson2025-200g-design
  field: vpi_dc_v
  value: 2.08
  unit: V
  basis: design_target
  locator: p.2, text below Table 1
  note: Modulators on the 200G/lambda PIC designed for differential Vpi 2.08 V
- device_id: johnson2025-200g-design
  field: bw3db_ghz
  value: 80.3
  unit: GHz
  basis: design_target
  locator: p.2, text below Table 1
  note: Designed 3 dB bandwidth 80.3 GHz; reference not stated; not a measured value
- device_id: johnson2025-200g-design
  field: epitaxy_or_stack
  value: 'Slot waveguide: slot 160 nm, rail 240 nm, PDK-standard rib and slab thicknesses; multi-level n-doped silicon strip electrodes (no gate bias); multi-layer metal stack, on-die 100 ohm differential termination; Selerion-HTX OEO (n 1.9 stated for the VpiL relation); ALD encapsulation'
  basis: measured
  locator: p.1, PIC Fabrication; p.2
  note: Slot 160 nm, rail 240 nm
- device_id: johnson2025-400g-design
  field: vpi_dc_v
  value: 5.52
  unit: V
  basis: design_target
  locator: p.2, text after the SEPP paragraph
  note: Higher design Vpi,diff 5.52 V because of the shorter phase shifter; similar efficiency of about 0.5 V.mm
- device_id: johnson2025-400g-design
  field: epitaxy_or_stack
  value: 'Slot waveguide: slot 160 nm, rail 240 nm, PDK-standard rib and slab thicknesses; multi-level n-doped silicon strip electrodes (no gate bias); multi-layer metal stack, on-die 100 ohm differential termination; Selerion-HTX OEO (n 1.9 stated for the VpiL relation); ALD encapsulation'
  basis: measured
  locator: p.1, PIC Fabrication; p.2
  note: Slot 160 nm, rail 240 nm
derived: []
