Repository: jwt625/eo-modulator-atlas

# EO Modulator Atlas

A traceable literature database and static browser explorer for electro-optic
modulators. The integrated atlas contains **184 papers (2012-2026), 407 device rows and
240 organizations**, all papers with `audit_status: audited` (checked 2026-10-05). It also holds
1,723 author-affiliation rows, 212 geolocated institution sites and 1,278 deduplicated people. The candidate index contains
461 records and distillation is continuing. Each reported metric has an evidence locator and
basis. Missing values stay empty.

File: data/_staging/p3_18/evidence/taghavi2022a.yaml
paper_id: taghavi2022a
verified_on: '2026-10-02'
source_files:
- references/taghavi2022a/text.md
- references/taghavi2022a/crossref.json
- references/taghavi2022a/source.json
- references/taghavi2022a/figures/page_12.png
- references/taghavi2022a/figures/page_13.png
entries:
- device_id: taghavi2022a-a
  field: wavelength_nm
  value: 1620
  unit: nm
  basis: extracted_from_figure
  locator: p.12, Fig. 11
  note: Fig. 11 axis spans 1619-1621.5 nm with nulls near 1619.55 and 1620.9 nm; text states no operating wavelength
- device_id: taghavi2022a-a
  field: length_mm
  value: 1
  unit: mm
  basis: measured
  locator: p.12, Fig. 11 caption
  note: 1 mm arm length; Table 1 (p.5) lists a 0.5 mm arm for the model; the poling-current area on p.12 implies 3 mm
- device_id: taghavi2022a-a
  field: extinction_ratio_db
  value: 20
  unit: dB
  basis: measured
  locator: p.12, text above Fig. 12; Fig. 11
  note: ER > 20 dB attributed to directional couplers; spectrum recorded at 0 V and 1 V; static inferred from the transmission spectra
- device_id: taghavi2022a-a
  field: buffer_oxide_um
  value: 3
  unit: um
  basis: measured
  locator: p.7, 3.1 Device
  note: 250 nm / 3 um BOX SOI chip
- device_id: taghavi2022a-a
  field: substrate
  value: SOI chip, 250 nm silicon device layer on 3 um buried oxide
  basis: measured
  locator: p.7, 3.1 Device
  note: SOI chip 250 nm / 3 um BOX
- device_id: taghavi2022a-a
  field: cladding
  value: SEO125B electro-optic polymer (Soluxra), about 450 nm over the chip; 5 nm ALD TiO2 on slot sidewalls
  basis: measured
  locator: p.10, 3.2 Material
  note: Rotating-bubble spin coating gives about 450 nm EOP on top; SEO125B at 6.72 wt percent diluted about 1.5x; 5 nm TiO2 (Fig. 8)
- device_id: taghavi2022a-a
  field: electrode_metal
  value: copper (250 nm on 10 nm titanium adhesion, contact pads; sputtered Cu air bridges)
  basis: measured
  locator: p.8, 3.1 Device
  note: Contact pads Ti 10 nm then Cu 250 nm by e-beam evaporation; air bridge by Cu sputtering
- device_id: taghavi2022a-a
  field: epitaxy_or_stack
  value: 40 nm vertical slot between two 250 nm wide, 250 nm high silicon rails (Table 1); 50 nm pedestal named in the poling paragraph; 5 nm TiO2 (ALD, 150 C) on all surfaces including the slot; air-bridge interconnects over the waveguide (1.3 um MaN 2410 reflow support); tunable directional couplers protected by FoX; lightly doped silicon
  basis: measured
  locator: p.5 Table 1; p.7-8; p.11 Fig. 9
  note: Slot 40 nm, rail width 250 nm each, height 250 nm, TiO2 5 nm; 50 nm pedestal on p.11
- device_id: taghavi2022a-sim
  field: vpil_dc_vcm
  value: 0.035
  unit: V*cm
  basis: simulated
  locator: p.14, Section 4; p.14 Conclusion
  note: COMSOL electrostatic and electric simulation predicts VpiL about 0.35 V.mm with carefully doped Si; converted to V*cm
- device_id: taghavi2022a-sim
  field: bw3db_ghz
  value: 39
  unit: GHz
  basis: simulated
  locator: p.14, Section 4; p.14 Conclusion
  note: Predicted 39 GHz bandwidth for doped Si; reference frequency, load and length not stated
derived:
- device_id: taghavi2022a-a
  field: vpi_dc_v
  value: 4.79
  formula: Vpi = FSR / (2 * dlambda_per_V) = 1.15 nm / (2 * 0.12 nm/V), VpiL about 4.8 V.mm at 1 mm; render reading of the nulls (about 1.3 nm) gives about 5.4 V.mm; not in the CSV because the abstract bound VpiL below 1.2 V.mm contradicts it (factor 4.0) and convention and drive are unstated
  inputs:
  - FSR 1.15 nm (Fig. 11)
  - shift 120 pm per 1 V (Fig. 11)

File: data/_staging/p3_18/evidence/taghavi2024.yaml
paper_id: taghavi2024
verified_on: '2026-10-02'
source_files:
- references/taghavi2024/text.md
- references/taghavi2024/source.json
- references/taghavi2024/figures/page_23.png
- references/taghavi2024/figures/page_25.png
- references/taghavi2024/figures/page_26.png
entries:
- device_id: taghavi2024-a
  field: length_mm
  value: 0.5
  unit: mm
  basis: measured
  locator: p.10; p.11; Fig. 4(b) p.26
  note: Two 500 um long phase shifters in the push-pull MZM
- device_id: taghavi2024-a
  field: vpi_dc_v
  value: 0.5
  unit: V
  basis: measured
  locator: p.7, Characterization; Table 2 p.22; Fig. 3(d) p.25
  note: Vpi,DC about 0.5 V, birefringence (liquid-crystal reorientation) dominated; push-pull stated on p.11
- device_id: taghavi2024-a
  field: vpil_dc_vcm
  value: 0.025
  unit: V*cm
  basis: author_estimate
  locator: p.2 abstract; p.11 Discussion
  note: DC modulation efficiency about 0.25 V.mm for 500 um in a push-pull MZM; converted to V*cm; equals 0.5 V x 0.5 mm
- device_id: taghavi2024-a
  field: vpi_rf_v
  value: 51.4
  unit: V
  basis: author_estimate
  locator: p.22, Table 2 (AC metrics)
  note: AC Vpi 51.4 V from S21-based analytical post-processing (r33 about 24 pm/V); measurement frequency ambiguous in the text
- device_id: taghavi2024-a
  field: vpil_rf_vcm
  value: 2.57
  unit: V*cm
  basis: author_estimate
  locator: p.2 abstract; p.8; p.11
  note: AC modulation efficiency about 25.7 V.mm estimated from S21 and an analytical model (Methods Eq. 1-3); converted to V*cm
- device_id: taghavi2024-a
  field: bw6db_ghz
  value: 4.18
  unit: GHz
  basis: measured
  locator: p.8, Characterization; Fig. 4(d) p.26
  note: f-6dB > 4.18 GHz from the VNA S21; RC-limited -3 dB bandwidth anticipated near 1.41 GHz (p.9, not entered)
- device_id: taghavi2024-a
  field: bw_measured_to_ghz
  value: 4.18
  unit: GHz
  basis: extracted_from_figure
  locator: p.26, Fig. 4(d)
  note: FLS S21 trace ends near 4.2 GHz on the plot; the 18 GHz VNA span is not the plotted limit; not stated in text
- device_id: taghavi2024-a
  field: il_onchip_db
  value: 2.6
  unit: dB
  basis: author_estimate
  locator: p.7-8, Characterization; p.2 abstract
  note: Measured 2.1 dB (Fig. 3(d)) plus about 0.5 dB at Vbias = Vpi/2 gives about 2.6 dB total; abstract calls it on-chip
- device_id: taghavi2024-a
  field: prop_loss_db_per_cm
  value: 42
  unit: dB/cm
  basis: derived
  locator: p.11 Discussion; p.15 Methods
  note: Stated about 4.2 dB/mm for the FLS waveguide; converted to dB/cm; Table 2 VpiLalpha 1.05 V.dB is consistent
- device_id: taghavi2024-a
  field: extinction_ratio_db
  value: 26
  unit: dB
  basis: measured
  locator: p.7, Characterization; Fig. 3(d) p.25
  note: Optical ER about 26 dB from the DC transmission spectrum (Fig. 3(d) annotates ER > 25 dB)
- device_id: taghavi2024-a
  field: ng_opt
  value: 3.9
  unit: '1'
  basis: author_estimate
  locator: p.8, Characterization
  note: Group index about 3.9 of the FLS waveguide for theoretical FSR about 6.3 nm (measured about 6.6 nm); origin not stated
- device_id: taghavi2024-a
  field: rib_width_nm
  value: 300
  unit: nm
  basis: measured
  locator: p.6, LMI-engineered design
  note: Core width Wc = 300 nm of the FLS waveguide (strip core, not a rib)
- device_id: taghavi2024-a
  field: electrode_thickness_um
  value: 0.1
  unit: um
  basis: measured
  locator: p.13, Methods
  note: 100 nm gold atop 5 nm titanium
- device_id: taghavi2024-a
  field: electrode_metal
  value: gold (100 nm) on 5 nm titanium adhesion
  basis: measured
  locator: p.13, Methods
  note: Electrodes deposited 4.85 um from the core waveguide
- device_id: taghavi2024-a
  field: buffer_oxide_um
  value: 3.5
  unit: um
  basis: measured
  locator: p.12, Methods
  note: Buried oxide 3.5 um
- device_id: taghavi2024-a
  field: substrate
  value: SOI, 220 nm silicon device layer on 3.5 um buried oxide
  basis: measured
  locator: p.12, Methods
  note: Standard 220 nm silicon-on-insulator wafer, 3.5 um BOX
- device_id: taghavi2024-a
  field: cladding
  value: FN-LC PM-158 (Polaris Electro-Optics, Inc.), glass-capillary application at 70-80 C, cooled to 25 C
  basis: measured
  locator: p.13, Methods
  note: PM-158 proprietary FN-LC from Polaris Electro-Optics; warmed to 70-80 C for application; chip cooled to 25 C before characterization
- device_id: taghavi2024-a
  field: epitaxy_or_stack
  value: 'Finger-loaded strip (FLS) waveguide: core 300 nm wide between 80 nm wide fingers, finger-to-core gap 100 nm, 2 um trench around the waveguide, 10 um adiabatic strip-to-finger mode converters at each end; fingers weakly doped (about 5e14 cm^-3, Fig. 2(h)); Au electrodes 4.85 um from the core; 100 um path-length difference in one arm (FSR about 6.6 nm); 108 MZMs on one chip (Fig. 5)'
  basis: measured
  locator: p.6; p.12-13; Fig. 1 caption p.23; Fig. 2 caption p.24; Fig. 3 caption p.25
  note: Wc 300 nm, fingers 80 nm, df-c 100 nm, 2 um trench; doping about 5e14 cm^-3; delta L about 100 um
derived: []

File: data/_staging/p5_08/evidence/karakida2026.yaml
paper_id: karakida2026
verified_on: '2026-10-04'
source_files:
- references/karakida2026/text.md
- references/karakida2026/figures/page_01.png
- references/karakida2026/figures/page_02.png
- references/karakida2026/figures/page_03.png
entries:
- device_id: karakida2026-a
  field: wavelength_nm
  value: 1515
  unit: nm
  basis: measured
  locator: p.3 Sec. 3; p.2 Fig. 2(d)
  note: IL and ER wavelength (1515 nm is below C-band); EO response measured at 1532 nm
- device_id: karakida2026-a
  field: length_mm
  value: 0.03
  unit: mm
  basis: measured
  locator: p.2 Sec. 3; Fig. 2(a)
  note: Circular top Au diameter 30 um, no waveguide length
- device_id: karakida2026-a
  field: bw3db_ghz
  value: 40
  unit: GHz
  basis: derived
  locator: p.3 Sec. 3; p.2 Fig. 2(e)
  note: Authors derive 40 GHz by fitting; measured trace crosses -3 dB near 40 GHz; at 1532 nm
- device_id: karakida2026-a
  field: bw_measured_to_ghz
  value: 70
  unit: GHz
  basis: extracted_from_figure
  locator: p.2 Fig. 2(e)
  note: Measured trace and axis end at 70 GHz
- device_id: karakida2026-a
  field: il_onchip_db
  value: 3.0
  unit: dB
  basis: measured
  locator: p.3 Sec. 3; p.2 Fig. 2(d)
  note: Insertion loss 3.0 dB with ER 2.0 dB at 10 V swing, 1515 nm
- device_id: karakida2026-a
  field: il_onchip_includes
  value: device reflection loss at the low-loss bias state (-5 V) relative to a reference Au mirror
  unit: ''
  basis: measured
  locator: p.3 Sec. 3; p.4 poster
  note: Poster shows plus/minus 5 V swing with IL 3.0 dB
- device_id: karakida2026-a
  field: il_onchip_excludes
  value: free-space coupling and collimation optics (normalized out via reference Au mirror; not stated explicitly)
  unit: ''
  basis: derived
  locator: p.3 Sec. 3
  note: Reflectance normalized to a reference Au film
- device_id: karakida2026-a
  field: extinction_ratio_db
  value: 2.0
  unit: dB
  basis: measured
  locator: p.3 Sec. 3; p.2 Fig. 2(d)
  note: Static ER at 10 V drive, 1515 nm
- device_id: karakida2026-a
  field: er_type
  value: static
  unit: ''
  basis: measured
  locator: p.2 Fig. 2(d); p.3 Sec. 3
  note: DC voltage sweep
- device_id: karakida2026-a
  field: drive_vpp_v
  value: 10
  unit: V
  basis: measured
  locator: p.3 Sec. 3; p.4 poster
  note: 10 V swing, plus/minus 5 V per poster; static drive
- device_id: karakida2026-a
  field: q_loaded
  value: 40
  unit: '1'
  basis: derived
  locator: p.3 Sec. 3; p.2 Fig. 2(c)
  note: Q approximately 40 from measured reflectance spectrum; extraction method not stated
- device_id: karakida2026-a
  field: tuning_nm_per_v
  value: 0.3
  unit: nm/V
  basis: derived
  locator: p.1 abstract; p.3 Sec. 3
  note: Authors divide the 6.0 nm resonance shift (Fig. 2c) by the voltage span
- device_id: karakida2026-a
  field: eo_film_thickness_nm
  value: 370
  unit: nm
  basis: measured
  locator: p.2 Sec. 2
  note: 370 nm OEO film between Au layers
- device_id: karakida2026-a
  field: electrode_metal
  value: Au (130 nm bottom, 30 nm top)
  unit: ''
  basis: measured
  locator: p.2 Sec. 2
  note: Top 30 nm Au acts as partially transmissive mirror
- device_id: karakida2026-a
  field: substrate
  value: quartz (SiO2)
  unit: ''
  basis: measured
  locator: p.2 Sec. 3
  note: Fabricated upside down on quartz
- device_id: karakida2026-a
  field: cladding
  value: SiO2 capping layer
  unit: ''
  basis: measured
  locator: p.2 Sec. 2
  note: Capping layer over top Au
- device_id: karakida2026-a
  field: epitaxy_or_stack
  value: 130 nm Au / 370 nm OEO (JRD1, NLM Photonics, poled) / 30 nm Au / SiO2 cap, built upside down on quartz
  unit: ''
  basis: measured
  locator: p.2 Sec. 2; p.3 Sec. 3
  note: JRD1 spin-coated, poled at elevated temperature
derived: []
context_values:
  license_notice:
    value: Optical Fiber Communication Conference (OFC) (c) 2026 Optica Publishing Group
    locator: p.1-3, page footer
    note: Footer on pages 1-3; page 1 abstract also reads (c) 2025 The Author(s)
  eo_coefficient:
    value: r13 43 pm/V derived; r33 about 130 pm/V assumed (r33 = 3 r13)
    locator: p.3 Sec. 3
    note: Author-derived; not a column
  polarization_independence:
    value: ER above 4 dB (4.1 dB at 0 deg) for all linear polarizations, 20 Vpp, 10 kHz, 1524.8 nm
    locator: p.4 poster
    note: Poster page; not entered
  simulated_bandwidth_vs_size:
    value: about 70 GHz at 20 um; above 100 GHz at 10 um (RC); Q below 100
    locator: p.2 Fig. 1(c); p.4 poster
    note: Simulated, not entered
  loss_claim:
    value: optical loss can be as small as 2 dB
    locator: p.1 Sec. 1; p.3 Sec. 4
    note: Claim in text; measured IL entered is 3.0 dB

File: data/_staging/p5_08/evidence/tiberi2026.yaml
paper_id: tiberi2026
verified_on: '2026-10-04'
source_files:
- references/tiberi2026/text.md
- references/tiberi2026/figures/page_01.png
- references/tiberi2026/figures/page_02.png
- references/tiberi2026/figures/page_03.png
entries:
- device_id: tiberi2026-c
  field: wavelength_nm
  value: 1310
  unit: nm
  basis: measured
  locator: p.1 Sec. 2; p.2 Fig. 2(a)
  note: Static characterization stated at 1550 and 1310 nm
- device_id: tiberi2026-c
  field: length_mm
  value: 0.04
  unit: mm
  basis: measured
  locator: p.1 Sec. 1; p.3 Table 1
  note: Stated in label and Table 1
- device_id: tiberi2026-c
  field: electrode_metal
  value: Au contact overlapping SLG; Cr/Au probe contact
  unit: ''
  basis: measured
  locator: p.1 Sec. 2
  note: Two-step lithography and thermal evaporation
- device_id: tiberi2026-c
  field: epitaxy_or_stack
  value: 220 nm SOI waveguide; SLG1 / 3.5 nm hBN / 40 nm Al2O3 / SLG2 capacitor on selectively planarized SOI
  unit: ''
  basis: measured
  locator: p.1 Sec. 2; p.2 Fig. 1(a)
  note: Stack from text and Fig. 1(a) legend; gate oxide tox = 40 nm in text
- device_id: tiberi2026-c
  field: modulation_format
  value: NRZ 2^7-1 PRBS, 40 Gb/s demo as tiberi2025-c; BER 4.4e-2, eye ER 0.81 dB (Table 1)
  unit: ''
  basis: measured
  locator: p.3 Table 1
  note: BER 4.4e-2, eye ER 0.81 dB new; 40 Gb/s eye as tiberi2025-c Fig. 9(c)
- device_id: tiberi2026-c
  field: rib_width_nm
  value: 400
  unit: nm
  basis: extracted_from_figure
  locator: p.2 Fig. 1(a)
  note: O-band cross-section label
- device_id: tiberi2026-c
  field: extinction_ratio_db
  value: 2
  unit: dB
  basis: measured
  locator: p.1 Sec. 2; p.2 Fig. 2(a)
  note: Static ER about 2 dB for 40 um O-band
- device_id: tiberi2026-c
  field: er_type
  value: static
  unit: ''
  basis: measured
  locator: p.1 Sec. 2
  note: Static response
- device_id: tiberi2026-d
  field: length_mm
  value: 0.1
  unit: mm
  basis: measured
  locator: p.1 Sec. 1; p.3 Table 1
  note: Stated in label and Table 1
- device_id: tiberi2026-d
  field: electrode_metal
  value: Au contact overlapping SLG; Cr/Au probe contact
  unit: ''
  basis: measured
  locator: p.1 Sec. 2
  note: Two-step lithography and thermal evaporation
- device_id: tiberi2026-d
  field: epitaxy_or_stack
  value: 220 nm SOI waveguide; SLG1 / 3.5 nm hBN / 40 nm Al2O3 / SLG2 capacitor on selectively planarized SOI
  unit: ''
  basis: measured
  locator: p.1 Sec. 2; p.2 Fig. 1(a)
  note: Stack from text and Fig. 1(a) legend; gate oxide tox = 40 nm in text
- device_id: tiberi2026-d
  field: rib_width_nm
  value: 400
  unit: nm
  basis: extracted_from_figure
  locator: p.2 Fig. 1(a)
  note: O-band cross-section label
- device_id: tiberi2026-d
  field: max_baud_gbd
  value: 40
  unit: GBd
  basis: measured
  locator: p.3 Table 1
  note: NRZ, one bit per symbol
- device_id: tiberi2026-d
  field: modulation_format
  value: NRZ 2^7-1 PRBS at 40 Gb/s; BER 4.1e-2
  unit: ''
  basis: measured
  locator: p.3 Table 1; Fig. 3
  note: 2^7-1 PRBS NRZ; BER and eye ER from eye diagrams
- device_id: tiberi2026-d
  field: max_line_rate_gbps
  value: 40
  unit: Gb/s
  basis: measured
  locator: p.3 Table 1
  note: Maximum NRZ data rate in Table 1
derived: []
context_values:
  license_notice:
    value: Optical Fiber Communication Conference (OFC) (c) 2026 Optica Publishing Group
    locator: p.1-3, page footer
    note: Footer on pages 1-3; page 1 abstract also reads (c) 2026 The Author(s)
  bw6db_simulated:
    value: about 100 GHz (RC model)
    locator: p.2 Sec. 2; Fig. 2(b)
    note: Simulated, not entered; RC model C = 0.0015 F/m2, contact resistance about 400 ohm um
  max_static_er_simulated:
    value: 4.8 dB (C), 3.6 dB (O), 40 um
    locator: p.1 Sec. 2; Fig. 1(b)
    note: Simulation, not entered
  eye_er_db_table1:
    value: C 40 um 1.05/1.02/0.82; C 100 um 1.89/1.74/1.41 (50/60/80 Gb/s); O 0.81 (40 Gb/s, both lengths)
    locator: p.3 Table 1
    note: Eye-diagram ER; C-band rows re-report tiberi2025 Table IV (filtered columns)
  snr_table1:
    value: C 40 um 5.17/4.02/2.38; C 100 um 4.84/3.75/2.31; O 40 um 4.62; O 100 um 4.81
    locator: p.3 Table 1
    note: SNR from eye diagrams; C-band values equal tiberi2025 Table IV filtered columns
  static_er_c_band_40um:
    value: about 3.5 dB at 1550 nm (ideal bias about 3.5 V)
    locator: p.1 Sec. 2; p.2 Fig. 2(a)
    note: Static; tiberi2025-a has 4 dB (Table I); 40 um C-band device not entered as a row
  drive_estimate:
    value: about 3 Vpp at the EAM, less than 100 fJ/bit
    locator: p.2 Sec. 2
    note: Author estimate from RF losses; tiberi2025 p.15 gives about 7 V and 58 fJ/bit for same BERs
  c_band_rows_not_entered:
    value: 40 um 67 GHz S21 (Fig. 2(b)); Table 1 C 40 um and C 100 um rows (50/60/80 Gb/s)
    locator: p.2 Fig. 2(b); p.3 Table 1
    note: Re-report tiberi2025 Fig. 9(b) and Table IV; kept on tiberi2025 only
  o_band_static:
    value: ER about 2 dB at 1310 nm, ideal bias about -6 V (40 um)
    locator: p.1 Sec. 2; p.2 Fig. 2(a)
    note: Entered on tiberi2026-c (ER); bias has no column
