Repository: jwt625/eo-modulator-atlas

# EO Modulator Atlas

A traceable literature database and static browser explorer for electro-optic
modulators. The integrated atlas contains **184 papers (2012-2026), 407 device rows and
240 organizations**, all papers with `audit_status: audited` (checked 2026-10-05). It also holds
1,723 author-affiliation rows, 212 geolocated institution sites and 1,278 deduplicated people. The candidate index contains
461 records and distillation is continuing. Each reported metric has an evidence locator and
basis. Missing values stay empty.

File: data/evidence/bao2026a.yaml
paper_id: bao2026a
verified_on: '2026-10-04'
source_files:
- references/bao2026a/text.md
- references/bao2026a/figures/page_02.png
- references/bao2026a/figures/page_03.png
entries:
- device_id: bao2026a-a
  field: wavelength_nm
  value: 1310.8
  unit: nm
  basis: extracted_from_figure
  locator: p.2, Fig. 2(a)
  note: Resonance minimum at 0 V read from the axis; measurement wavelength of the EO response not stated
- device_id: bao2026a-a
  field: bw3db_ghz
  value: 110
  unit: GHz
  basis: extracted_from_figure
  locator: p.2, Sec. 2; Fig. 2(d)
  note: No -3 dB crossing; text states 1 dB bandwidth >110 GHz; lowest point about -1.2 dB
- device_id: bao2026a-a
  field: bw_measured_to_ghz
  value: 110
  unit: GHz
  basis: extracted_from_figure
  locator: p.2, Fig. 2(d)
  note: Approximate end of the measured red trace
- device_id: bao2026a-a
  field: extinction_ratio_db
  value: 18
  unit: dB
  basis: measured
  locator: p.2, Sec. 2; Fig. 2(a)
  note: Static ER stated as exceeding 18 dB near critical coupling
- device_id: bao2026a-a
  field: rib_width_nm
  value: 380
  unit: nm
  basis: measured
  locator: p.2, Sec. 2
  note: Ring waveguide width 380 nm; radius 6 um, coupling gap 180 nm
- device_id: bao2026a-a
  field: drive_vpp_v
  value: 1
  unit: V
  basis: measured
  locator: p.1 abstract; p.3, Sec. 3
  note: Single-ended AWG drive, no full-link calibration
- device_id: bao2026a-a
  field: max_line_rate_gbps
  value: 416
  unit: Gb/s
  basis: measured
  locator: p.1 abstract; p.3, Fig. 3(c)
  note: PAM4 with TDECQ 2.88 dB using 9-tap FFE on the oscilloscope
- device_id: bao2026a-a
  field: modulation_format
  value: PAM4 at 256 Gb/s (TDECQ 0.16 dB, 128 GBd), 416 Gb/s (TDECQ 2.88 dB, 9-tap FFE) and 448 Gb/s (TDECQ
    4.96 dB); NRZ 224 Gb/s (SNR 3.12 dB)
  unit: ''
  basis: measured
  locator: p.3, Sec. 3; Fig. 3
  note: Eye diagrams at 1 Vpp; no BER reported
- device_id: bao2026a-a
  field: q_loaded
  value: 2300
  unit: '1'
  basis: measured
  locator: p.2, Sec. 2; Fig. 2(a)
  note: Stated Q of about 2300 near critical coupling
- device_id: bao2026a-a
  field: fsr_nm
  value: 11
  unit: nm
  basis: measured
  locator: p.2, Sec. 2; Fig. 2(b)
  note: FSR approximately 11 nm
- device_id: bao2026a-a
  field: tuning_nm_per_v
  value: -0.037
  unit: nm/V
  basis: measured
  locator: p.2, Fig. 2(a)
  note: 'Fig. 2(a): resonance red-shifts from 0 V to -4 V, so blue shift per positive volt (negative). Text gives magnitude only.'
- device_id: bao2026a-a
  field: epitaxy_or_stack
  value: Ring radius 6 um, waveguide width 380 nm, coupling gap 180 nm, coupling length 0.8 um; lateral
    PN junction, N 1.06e20 and 1.02e19, P 7.14e19 and 5.34e18 cm^-3; on-chip T-coil L1 18 pH, L2 16 pH,
    RL 20 ohm
  unit: ''
  basis: measured
  locator: p.2, Sec. 2
- device_id: bao2026a-a
  field: driver
  value: Keysight AWG, 1 Vpp single-ended, no driver amplifier stated; PDFA after the chip; 9-tap FFE
    on the oscilloscope
  unit: ''
  basis: measured
  locator: p.3, Sec. 3
- device_id: bao2026a-a
  field: drive
  value: not_applicable
  unit: ''
  basis: measured
  locator: p.3, Sec. 3
  note: Stated 1 Vpp single-ended drive signal
  previous_value: single_ended
- device_id: bao2026a-a
  field: electrode_type
  value: lumped
  unit: ''
  basis: derived
  locator: p.2, Fig. 1(c)
  note: Lumped ring with RC equivalent circuit; authors do not name the electrode type
- device_id: bao2026a-a
  field: band
  value: o_band
  unit: ''
  basis: measured
  locator: p.2, Sec. 2; Fig. 2(a)
  note: Authors place the 200 GHz channels in the O-band; resonance near 1311 nm
- device_id: bao2026a-b
  field: bw3db_ghz
  value: 64
  unit: GHz
  basis: measured
  locator: p.2, Sec. 2; Fig. 2(d)
  note: Stated 64 GHz (3 dB) without inductors; blue trace falls to about -12 dB near 110 GHz
derived: []
context_values:
- item: license_notice
  value: Optical Fiber Communication Conference (OFC) (c) 2026 Optica Publishing Group
  locator: p.1-3, page footer
  note: printed in the page footer of pages 1-3

File: data/evidence/bao2026b.yaml
paper_id: bao2026b
verified_on: '2026-10-04'
source_files:
- references/bao2026b/text.md
- references/bao2026b/figures/page_02.png
- references/bao2026b/figures/page_03.png
entries:
- device_id: bao2026b-a
  field: wavelength_nm
  value: 1326.3
  unit: nm
  basis: extracted_from_figure
  locator: p.2, Fig. 2(b)
  note: Resonance minimum at 0 V of the characterized channel; EO measurement wavelength not stated
- device_id: bao2026b-a
  field: bw3db_ghz
  value: 65
  unit: GHz
  basis: measured
  locator: p.1 abstract; p.2, Sec. 2; Fig. 2(d)
  note: EO response at -2 V; figure label reads about 65 GHz
- device_id: bao2026b-a
  field: bw_measured_to_ghz
  value: 100
  unit: GHz
  basis: extracted_from_figure
  locator: p.2, Fig. 2(d)
  note: Plotted trace extends to the 100 GHz axis end
- device_id: bao2026b-a
  field: extinction_ratio_db
  value: 16
  unit: dB
  basis: extracted_from_figure
  locator: p.2, Fig. 2(b)
  note: Dip depth of the 0 V spectrum below the 0 dB baseline, read from the plot
- device_id: bao2026b-a
  field: rib_width_nm
  value: 380
  unit: nm
  basis: measured
  locator: p.2, Sec. 2
  note: Waveguide width 380 nm; radius 4.1 um, coupling gap 180 nm
- device_id: bao2026b-a
  field: drive_vpp_v
  value: 2
  unit: V
  basis: measured
  locator: p.3, Sec. 3
  note: Single-ended 2 Vpp from the AWG via bias-tee and RF probe
- device_id: bao2026b-a
  field: max_line_rate_gbps
  value: 256
  unit: Gb/s
  basis: measured
  locator: p.1 abstract; p.3, Fig. 3
  note: Per channel PAM4; all 16 channels open eyes
- device_id: bao2026b-a
  field: modulation_format
  value: PAM4 256 Gb/s per channel on all 16 channels, 16 x 256 Gb/s = 4 Tb/s per fiber; TDECQ 2.68 to
    3.24 dB with 9-tap FFE on the oscilloscope; no BER reported
  unit: ''
  basis: measured
  locator: p.1 intro; p.3, Sec. 3; Fig. 3
- device_id: bao2026b-a
  field: capacitance_ff
  value: 8
  unit: fF
  basis: derived
  locator: p.2, Sec. 2; Fig. 2(c)
  note: Junction capacitance stated from the S11 response; extraction method not given
- device_id: bao2026b-a
  field: q_loaded
  value: 3500
  unit: '1'
  basis: measured
  locator: p.2, Sec. 2; Fig. 2(b)
  note: Q about 3500 for the characterized disk; 3200 to 3700 across the array
- device_id: bao2026b-a
  field: fsr_nm
  value: 19.6
  unit: nm
  basis: measured
  locator: p.1 intro; p.2, Sec. 2; Fig. 2(a)
  note: Figure label reads FSR about 19.6 nm
- device_id: bao2026b-a
  field: tuning_nm_per_v
  value: 0.025
  unit: nm/V
  basis: measured
  locator: p.2, Sec. 2; Fig. 2(b)
  note: Modulation efficiency 25 pm/V from resonance shift versus bias
- device_id: bao2026b-a
  field: epitaxy_or_stack
  value: Disk radius 4.1 um, waveguide width 380 nm, coupling gap 180 nm, arc-shaped coupling region +/-12
    deg; extended-depletion lateral PN, N 1.0e20, 1.0e19, 3.8e17 and P 7.1e19, 5.3e18, 2.1e17 cm^-3, P++
    at disk centre; independent metal heater per channel
  unit: ''
  basis: measured
  locator: p.2, Sec. 2
- device_id: bao2026b-a
  field: driver
  value: Keysight M8199B AWG, 2 Vpp single-ended via bias-tee and RF probe pads; no driver amplifier stated;
    PDFA after the chip
  unit: ''
  basis: measured
  locator: p.3, Sec. 3
- device_id: bao2026b-a
  field: drive
  value: single_ended
  unit: ''
  basis: measured
  locator: p.3, Sec. 3
  note: Stated 2 Vpp single-ended signal
derived: []
context_values:
  license_notice:
    value: Optical Fiber Communication Conference (OFC) (c) 2026 Optica Publishing
      Group
    locator: p.1-3, page footer
    note: printed in the page footer of pages 1-3

File: data/evidence/berman2026.yaml
paper_id: berman2026
verified_on: '2026-10-02'
source_files:
- references/berman2026/text.md
- references/berman2026/figures/page_03.png
- references/berman2026/figures/page_05.png
- references/berman2026/figures/page_06.png
entries:
- device_id: berman2026-a
  field: wavelength_nm
  value: 1631.5
  unit: nm
  basis: extracted_from_figure
  locator: p.3, Fig. 1(f)
  note: resonance position axis 1631.4 to 1631.6 nm; Eq. (1) text uses 1550 nm
- device_id: berman2026-a
  field: length_mm
  value: 0.134
  unit: mm
  basis: design_target
  locator: p.4 Eq. (1) text
  note: probe (electrode) length L_probe = 134 um
- device_id: berman2026-a
  field: tuning_nm_per_v
  value: 0.005428
  unit: nm/V
  basis: measured
  locator: p.3 text; Fig. 1(f)
  note: 5.428 pm/V DC tuning slope
- device_id: berman2026-a
  field: fsr_nm
  value: 1.1
  unit: nm
  basis: measured
  locator: p.4 Eq. (1) text
  note: FSR input of Eq. (1), 'see SI'; wavelength not stated
- device_id: berman2026-a
  field: prop_loss_db_per_cm
  value: 0.447
  unit: dB/cm
  basis: derived
  locator: p.3 text; Fig. 1(d); p.9 Eq. (2)
  note: extrapolated to 100 percent straight from Qi-derived losses; +-0.077 dB/cm
- device_id: berman2026-a
  field: electrode_gap_um
  value: 6
  unit: um
  basis: design_target
  locator: p.8 Methods; p.4 Eq. (1) text
  note: electrode gap 6 um
- device_id: berman2026-a
  field: electrode_metal
  value: Cr (4 nm) / Au
  unit: ''
  basis: design_target
  locator: p.8 Methods
  note: gold typically 200 to 300 nm with 4 nm chromium adhesion layer
- device_id: berman2026-a
  field: eo_film_thickness_nm
  value: 330
  unit: nm
  basis: design_target
  locator: p.2 text
  note: process starts from 330 nm BTO-on-insulator; racetrack film not separately stated
- device_id: berman2026-a
  field: sidewall_angle_deg
  value: 75
  unit: deg
  basis: measured
  locator: p.2 text; Fig. 1(b)
  note: approx; cross-sectional SEM
- device_id: berman2026-a
  field: buffer_oxide_um
  value: 3
  unit: um
  basis: design_target
  locator: p.4 text
  note: 3 um silica layer of the BTO wafer
- device_id: berman2026-a
  field: substrate
  value: Si (500 um)
  unit: ''
  basis: design_target
  locator: p.4 text
  note: 500 um silicon substrate of the BTO wafer
- device_id: berman2026-a
  field: crystal_cut
  value: a-b oriented BTO film
  unit: ''
  basis: design_target
  locator: p.3 text
  note: commercial a-b oriented films, poled along the in-plane field
- device_id: berman2026-a
  field: epitaxy_or_stack
  value: BTO (330 nm) on SiO2 (3 um) on Si (500 um); wafer from La Luce Cristallina
  unit: ''
  basis: design_target
  locator: p.2 text; p.4 text
  note: wafer stack as described for the photonic-crystal design
- device_id: berman2026-b
  field: wavelength_nm
  value: 1570.6
  unit: nm
  basis: extracted_from_figure
  locator: p.5, Fig. 3(e)
  note: resonance peaks span about 1570.5 to 1570.8 nm over 2 to 10 V
- device_id: berman2026-b
  field: length_mm
  value: 0.6
  unit: mm
  basis: design_target
  locator: p.6 text
  note: interaction length of 600 microns
- device_id: berman2026-b
  field: tuning_nm_per_v
  value: 0.0294
  unit: nm/V
  basis: measured
  locator: p.6 text; Fig. 3(e)
  note: 29.4 pm/V DC tuning slope
- device_id: berman2026-b
  field: electrode_gap_um
  value: 6
  unit: um
  basis: design_target
  locator: p.8 Methods
  note: electrode gap 6 um
- device_id: berman2026-b
  field: electrode_metal
  value: Cr (4 nm) / Au
  unit: ''
  basis: design_target
  locator: p.8 Methods
  note: gold typically 200 to 300 nm with 4 nm chromium adhesion layer
- device_id: berman2026-b
  field: buffer_oxide_um
  value: 3
  unit: um
  basis: design_target
  locator: p.4 text
  note: 3 um silica layer of the BTO wafer
- device_id: berman2026-b
  field: substrate
  value: Si (500 um)
  unit: ''
  basis: design_target
  locator: p.4 text
  note: 500 um silicon substrate of the BTO wafer
- device_id: berman2026-b
  field: epitaxy_or_stack
  value: BTO (330 or 400 nm, not specified for this cavity) on SiO2 (3 um) on Si (500 um)
  unit: ''
  basis: design_target
  locator: p.4-5 text
  note: two commercial BTO thicknesses used for photonic crystals
- device_id: berman2026-c
  field: wavelength_nm
  value: 1559.661
  unit: nm
  basis: measured
  locator: p.7 text; Fig. 4(c)
  note: laser wavelength set at the band edge
- device_id: berman2026-c
  field: bw3db_ghz
  value: 11
  unit: GHz
  basis: measured
  locator: p.1 abstract; p.7 text; Fig. 4(b)
  note: approx; text says approximately 11 GHz; marker lies on a near -3 dB plateau of the LOESS-smoothed trace; zero reference not stated
- device_id: berman2026-c
  field: bw6db_ghz
  value: 21
  unit: GHz
  basis: measured
  locator: p.1 abstract; p.7 text; Fig. 4(b)
  note: approx; text says about 21 GHz
- device_id: berman2026-c
  field: electrode_gap_um
  value: 6
  unit: um
  basis: design_target
  locator: p.7 text
  note: contact spacing 6 um
- device_id: berman2026-c
  field: electrode_thickness_um
  value: 0.2
  unit: um
  basis: design_target
  locator: p.7 text
  note: electrode thickness of the DUT 200 nm
- device_id: berman2026-c
  field: electrode_metal
  value: Cr (4 nm) / Au
  unit: ''
  basis: design_target
  locator: p.8 Methods
  note: gold typically 200 to 300 nm with 4 nm chromium adhesion layer
- device_id: berman2026-c
  field: buffer_oxide_um
  value: 3
  unit: um
  basis: design_target
  locator: p.4 text
  note: 3 um silica layer of the BTO wafer
- device_id: berman2026-c
  field: substrate
  value: Si (500 um)
  unit: ''
  basis: design_target
  locator: p.4 text
  note: 500 um silicon substrate of the BTO wafer
- device_id: berman2026-c
  field: epitaxy_or_stack
  value: BTO (330 or 400 nm, not specified for this DUT) on SiO2 (3 um) on Si (500 um)
  unit: ''
  basis: design_target
  locator: p.4-5 text
  note: two commercial BTO thicknesses used for photonic crystals
derived: []

File: data/evidence/bhasker2026.yaml
paper_id: bhasker2026
verified_on: '2026-10-04'
source_files:
- references/bhasker2026/text.md
- references/bhasker2026/figures/page_01.png
- references/bhasker2026/figures/page_02.png
- references/bhasker2026/figures/page_03.png
entries:
- device_id: bhasker2026-a
  field: wavelength_nm
  value: 1314
  unit: nm
  basis: measured
  locator: p.2, Fig. 4
  note: Peak wavelength stated as around 1314 nm at 55 C, 100 mA; SMSR above 45 dB
- device_id: bhasker2026-a
  field: drive_vpp_v
  value: 1.5
  unit: V
  basis: measured
  locator: p.1, Sec. 1; p.2, Sec. 3
  note: Differential amplitude 1.5 Vppd (0.75 Vpp single-ended equivalent) at 160 GBd
- device_id: bhasker2026-a
  field: bw3db_ghz
  value: 83
  unit: GHz
  basis: measured
  locator: p.2, Sec. 3; Fig. 5
  note: Stated close to 83 GHz (final -3 dB crossing); trace dips to about -3.3 dB near 72 GHz, Fig. 5 reading
- device_id: bhasker2026-a
  field: bw6db_ghz
  value: 99
  unit: GHz
  basis: measured
  locator: p.2, Sec. 3; Fig. 5
  note: Stated close to 99 GHz
- device_id: bhasker2026-a
  field: extinction_ratio_db
  value: 30.0
  unit: dB
  basis: measured
  locator: p.1, Fig. 2
  note: Static ER proposed per convention (x), qualifier gt; dynamic 3.8 dB PAM-4 at 160 GBd goes to notes
- device_id: bhasker2026-a
  field: substrate
  value: semi-insulating InP
  unit: ''
  basis: measured
  locator: p.1, Sec. 2
  note: Cathode isolation between DFB and modulator; isolation over 10 kohm
- device_id: bhasker2026-a
  field: epitaxy_or_stack
  value: Capped mesa buried heterostructure DFB waveguide integrated with shallow-ridge EA modulator on
    semi-insulating InP; MQW design not described
  unit: ''
  basis: measured
  locator: p.1, Sec. 2
  note: Similar to the authors earlier 200G EML
- device_id: bhasker2026-a
  field: max_baud_gbd
  value: 160
  unit: GBd
  basis: measured
  locator: p.2-3, Figs. 6-7
- device_id: bhasker2026-a
  field: modulation_format
  value: BTB PAM4 160 GBd (320 Gb/s), RF ER 3.8 dB; PAM6 160 GBd (413 Gb/s), RF ER 3.3 dB; 15-tap FFE,
    1.5 Vppd, 55 C, 130 mA laser bias
  unit: ''
  basis: measured
  locator: p.2-3, Figs. 6-7
  note: Back-to-back, DCA with half-baud Bessel-Thomson filter
- device_id: bhasker2026-a
  field: max_line_rate_gbps
  value: 413
  unit: Gb/s
  basis: measured
  locator: p.3, Fig. 7
  note: PAM6 eye at 160 GBd; PAM4 320 Gb/s
- device_id: bhasker2026-a
  field: drive
  value: differential
  unit: ''
  basis: measured
  locator: p.1, Sec. 1
  note: Differential drive stated; 90 ohm differential termination
- device_id: bhasker2026-a
  field: bw3db_reference
  value: dc
  unit: ''
  basis: derived
  locator: p.2, Fig. 5
  note: SSD21 normalized to 0 dB at low frequency; reference not stated
- device_id: bhasker2026-a
  field: temperature_k
  value: 328.15
  unit: K
  basis: derived
  locator: p.2
  note: K = 55 + 273.15; 55 C also for DC curve and eyes; temperature-controlled fixture
derived: []
context_values:
- item: license_notice
  value: Optical Fiber Communication Conference (OFC) (c) 2026 Optica Publishing Group
  locator: p.1-3 page footer (repeated on every page)
  note: printed page-footer copyright notice; basis for license publisher-copyright

File: data/evidence/cai2025.yaml
paper_id: cai2025
verified_on: '2026-10-04'
source_files:
- references/cai2025/text.md
- references/cai2025/figures/page_04.png
- references/cai2025/figures/page_16.png
- references/cai2025/crossref.json
entries:
- device_id: cai2025-a
  field: wavelength_nm
  value: 1550
  unit: nm
  basis: measured
  locator: p.3 Sec. II
  note: 1550 nm CW light for the quasi-DC Vpi measurement
- device_id: cai2025-a
  field: eo_film_thickness_nm
  value: 300
  unit: nm
  basis: measured
  locator: p.2 Sec. II
  note: x-cut LiTaO3, bonded, unetched except tapers
- device_id: cai2025-a
  field: rib_width_nm
  value: 1000
  unit: nm
  basis: measured
  locator: p.2 Sec. II
  note: Si3N4 strip width (strip height 0.5 um)
- device_id: cai2025-a
  field: electrode_gap_um
  value: 6
  unit: um
  basis: measured
  locator: p.3 Sec. II; Fig. 2(c) inset
  note: signal-ground gap
- device_id: cai2025-a
  field: signal_width_um
  value: 23
  unit: um
  basis: measured
  locator: p.3 Sec. II; Fig. 2(c) inset
- device_id: cai2025-a
  field: electrode_thickness_um
  value: 0.8
  unit: um
  basis: measured
  locator: p.2 Sec. II; Fig. S5(a) inset
  note: 800 nm Au on 10 nm Ti
- device_id: cai2025-a
  field: electrode_metal
  value: gold on 10 nm titanium
  unit: ''
  basis: measured
  locator: p.2 Sec. II
- device_id: cai2025-a
  field: buffer_oxide_um
  value: 4
  unit: um
  basis: design_target
  locator: p.2 Sec. II
  note: thermal oxide on the 100 mm Si wafer before Damascene preform; thermal oxide under Si3N4; LTOI donor BOX removed
- device_id: cai2025-a
  field: substrate
  value: silicon (525 um)
  unit: ''
  basis: measured
  locator: p.2 Sec. II; p.13 S1
- device_id: cai2025-a
  field: crystal_cut
  value: x-cut
  unit: ''
  basis: measured
  locator: p.2 Sec. II
- device_id: cai2025-a
  field: epitaxy_or_stack
  value: Si3N4 strip 1.0 um x 0.5 um (Damascene) under 300 nm unetched x-cut LiTaO3 on 4 um SiO2 on Si
  unit: ''
  basis: measured
  locator: p.2 Sec. II; p.13 S2
  note: interlayer oxide thickness not stated
- device_id: cai2025-a
  field: length_mm
  value: 6.8
  unit: mm
  basis: measured
  locator: p.2 Sec. II; Fig. 2(a)
  note: MZM pair in push-pull
- device_id: cai2025-a
  field: vpi_dc_v
  value: 6
  unit: V
  basis: measured
  locator: p.3 Sec. II; Fig. 2(c)
  note: 100 Hz triangle wave via RF probe; push-pull
- device_id: cai2025-a
  field: vpil_dc_vcm
  value: 4.08
  unit: V*cm
  basis: derived
  locator: p.1 Sec. I; p.3 Sec. II
  note: 'authors: 6 V corresponds to 4.08 V cm for 6.8 mm'
- device_id: cai2025-a
  field: bw3db_ghz
  value: 100
  unit: GHz
  basis: measured
  locator: p.1 abstract; p.4 Fig. 2(d)
  note: 'figure label: 3 dB EO bandwidth about 100 GHz'
- device_id: cai2025-a
  field: bw3db_reference_freq_ghz
  value: 0.025
  unit: GHz
  basis: measured
  locator: p.4 Sec. II
  note: S21 flat within 3 dB from 25 MHz to 110 GHz
- device_id: cai2025-a
  field: bw_measured_to_ghz
  value: 110
  unit: GHz
  basis: measured
  locator: p.4 Sec. II; Fig. 2(d)
  note: VNA sweep to 110 GHz; trace nears the -3 dB line there
- device_id: cai2025-a
  field: rf_loss_db_per_cm
  value: 6.3
  unit: dB/cm
  basis: extracted_from_figure
  locator: p.16 Fig. S5(a)
  note: end of measured trace near 64 GHz; long Au electrode of this geometry; approximate
- device_id: cai2025-a
  field: rf_loss_freq_ghz
  value: 64
  unit: GHz
  basis: extracted_from_figure
  locator: p.16 Fig. S5(a)
  note: axis ends at 8 GHz^1/2; VNA rated to 67 GHz
- device_id: cai2025-a
  field: n_rf
  value: 2.19
  unit: '1'
  basis: simulated
  locator: p.15 Fig. S3
  note: simulated microwave effective index (HFSS) label
- device_id: cai2025-a
  field: ng_opt
  value: 2.185
  unit: '1'
  basis: simulated
  locator: p.15 Fig. S3
  note: simulated optical group index (Lumerical) label
- device_id: cai2025-a
  field: max_baud_gbd
  value: 200
  unit: GBd
  basis: measured
  locator: p.5-6 Fig. 3(b)
  note: PAM4, 144-200 GBd; BER at 200 GBd within 25 percent SD-FEC
- device_id: cai2025-a
  field: modulation_format
  value: PAM4 IMDD, 144-200 GBd
  unit: ''
  basis: measured
  locator: p.5 Sec. II
- device_id: cai2025-a
  field: max_line_rate_gbps
  value: 400
  unit: Gb/s
  basis: measured
  locator: p.6 Sec. II
  note: 200 GBd PAM4
- device_id: cai2025-a
  field: max_net_rate_gbps
  value: 333
  unit: Gb/s
  basis: derived
  locator: p.1 abstract; p.6 Sec. II
  note: net rate = line rate x FEC code rate; 192 GBd, 15 percent SD-FEC
- device_id: cai2025-b
  field: length_mm
  value: 13.5
  unit: mm
  basis: measured
  locator: p.6 Sec. II; Fig. 4(a)
  note: each of the two MZMs
- device_id: cai2025-b
  field: max_baud_gbd
  value: 204
  unit: GBd
  basis: measured
  locator: p.6 Sec. II; Fig. 4(c)
  note: QPSK; BER 7e-3 below 25 percent SD-FEC threshold; 16QAM up to 176 GBd
- device_id: cai2025-b
  field: modulation_format
  value: QPSK and 16QAM, 144-204 GBd
  unit: ''
  basis: measured
  locator: p.6 Sec. II
- device_id: cai2025-b
  field: max_line_rate_gbps
  value: 704
  unit: Gb/s
  basis: measured
  locator: p.6 Sec. II
  note: 176 GBd 16QAM, BER 3.08e-2
- device_id: cai2025-b
  field: max_net_rate_gbps
  value: 581
  unit: Gb/s
  basis: derived
  locator: p.1 abstract; p.6 Sec. II
  note: net rate = line rate x FEC code rate; 16QAM
- device_id: cai2025-b
  field: eo_film_thickness_nm
  value: 300
  unit: nm
  basis: measured
  locator: p.2 Sec. II
  note: x-cut LiTaO3, bonded, unetched except tapers
- device_id: cai2025-b
  field: rib_width_nm
  value: 1000
  unit: nm
  basis: measured
  locator: p.2 Sec. II
  note: Si3N4 strip width (strip height 0.5 um)
- device_id: cai2025-b
  field: electrode_gap_um
  value: 6
  unit: um
  basis: derived
  locator: p.3 Sec. II; Fig. 2(c) inset
  note: stated for the 6.8 mm MZM; IQ device described as MZMs such as Fig. 2(a)
- device_id: cai2025-b
  field: signal_width_um
  value: 23
  unit: um
  basis: derived
  locator: p.3 Sec. II; Fig. 2(c) inset
  note: stated for the 6.8 mm MZM; IQ device described as MZMs such as Fig. 2(a)
- device_id: cai2025-b
  field: electrode_thickness_um
  value: 0.8
  unit: um
  basis: derived
  locator: p.2 Sec. II; Fig. S5(a) inset
  note: stated for the 6.8 mm MZM; IQ device described as MZMs such as Fig. 2(a)
- device_id: cai2025-b
  field: electrode_metal
  value: gold on 10 nm titanium
  unit: ''
  basis: measured
  locator: p.2 Sec. II
- device_id: cai2025-b
  field: buffer_oxide_um
  value: 4
  unit: um
  basis: design_target
  locator: p.2 Sec. II
  note: thermal oxide on the 100 mm Si wafer before Damascene preform; thermal oxide under Si3N4; LTOI donor BOX removed
- device_id: cai2025-b
  field: substrate
  value: silicon (525 um)
  unit: ''
  basis: measured
  locator: p.2 Sec. II; p.13 S1
- device_id: cai2025-b
  field: crystal_cut
  value: x-cut
  unit: ''
  basis: measured
  locator: p.2 Sec. II
- device_id: cai2025-b
  field: epitaxy_or_stack
  value: Si3N4 strip 1.0 um x 0.5 um (Damascene) under 300 nm unetched x-cut LiTaO3 on 4 um SiO2 on Si
  unit: ''
  basis: measured
  locator: p.2 Sec. II; p.13 S2
  note: interlayer oxide thickness not stated
- device_id: cai2025-a
  field: drive
  value: push_pull
  unit: ''
  basis: design_target
  locator: p.2 Sec. II; p.3 Sec. II
  note: authors state push-pull configuration
- device_id: cai2025-a
  field: vpi_convention
  value: mzm_push_pull
  unit: ''
  basis: derived
  locator: p.3 Sec. II
  note: 6 V stated for a 6.8 mm long push-pull configuration
- device_id: cai2025-a
  field: vpi_dc_freq_ghz
  value: 1e-07
  unit: GHz
  basis: measured
  locator: p.3 Sec. II; Fig. 2(c)
  note: 'source: Figure 2(c) shows the measured output power while applying a 100 Hz triangle voltage wave via an RF ...'
derived: []

File: data/evidence/cai2026.yaml
paper_id: cai2026
verified_on: '2026-10-04'
source_files:
- references/cai2026/text.md
- references/cai2026/figures/page_02.png
- references/cai2026/figures/page_03.png
entries:
- device_id: cai2026-a
  field: wavelength_nm
  value: 1600
  unit: nm
  basis: measured
  locator: p.1, Sec. 1; p.3, Sec. 4
  note: IL quoted at 1600 nm; static and eye data over 1590 to 1610 nm
- device_id: cai2026-a
  field: length_mm
  value: 0.04
  unit: mm
  basis: measured
  locator: p.2, Sec. 3; Fig. 2(a)
  note: Ge length 40 um (device 1), set of 30 to 120 um fabricated
- device_id: cai2026-a
  field: bw3db_ghz
  value: 110
  unit: GHz
  basis: measured
  locator: p.2, Sec. 3; Fig. 3(a)
  note: Stated to exceed 110 GHz for 1 to 4 V; Fig. 3(a) 1 V trace has single-point spike to about -3.2 dB near 104 GHz
- device_id: cai2026-a
  field: bw_measured_to_ghz
  value: 110
  unit: GHz
  basis: measured
  locator: p.2, Sec. 3; Fig. 3(a)
  note: Keysight 110 GHz lightwave component analyzer
- device_id: cai2026-a
  field: bw3db_reference
  value: dc
  unit: ''
  basis: derived
  locator: p.3, Fig. 3(a)
  note: S21 starts near 0 dB at low frequency; reference not stated
- device_id: cai2026-a
  field: eo_rolloff_db
  value: 1
  unit: dB
  basis: measured
  locator: p.2, Sec. 3
  note: At 4 V bias the EO S21 drops by 1 dB at 110 GHz
- device_id: cai2026-a
  field: eo_rolloff_freq_ghz
  value: 110
  unit: GHz
  basis: measured
  locator: p.2, Sec. 3
  note: Frequency of the 1 dB drop at 4 V bias
- device_id: cai2026-a
  field: il_onchip_db
  value: 1.5
  unit: dB
  basis: measured
  locator: p.1, abstract and Sec. 1; p.2, Fig. 2(a)
  note: 1.5 dB at 1600 nm; Fig. 2(a) trace consistent
- device_id: cai2026-a
  field: extinction_ratio_db
  value: 3
  unit: dB
  basis: measured
  locator: p.2, Sec. 3; Fig. 2(a)
  note: Maximum static ER of device 1 for 1 to 7 V
- device_id: cai2026-a
  field: optical_input_power_dbm
  value: -1
  unit: dBm
  basis: measured
  locator: p.2, Sec. 3
  note: Input optical power -1 dBm for the EO response; on-chip versus fiber not stated
- device_id: cai2026-a
  field: epitaxy_or_stack
  value: p-i-n junction on recessed Si with Ge on Si (P++/P+ and N+/N++ Si regions, Cu vias, Fig. 1(a)); Ge top flush with
    the 220 nm Si waveguide (height difference h = 0) by CMP thinning
  unit: ''
  basis: extracted_from_figure
  locator: p.1, Sec. 2; p.2, Fig. 1(a)
  note: Layer layout read from the cross-section schematic; h = 0 design stated in text
- device_id: cai2026-a
  field: max_baud_gbd
  value: 150
  unit: GBd
  basis: measured
  locator: p.3, Fig. 4(f)
  note: 150 GBd PAM-4 eye
- device_id: cai2026-a
  field: modulation_format
  value: NRZ 120 Gbit/s eyes at 1590 to 1610 nm (dynamic SNR 5.44 to 5.70); PAM-4 150 GBd eye, TDECQ 4.46 dB, no offline DSP;
    all at -1.8 V bias
  unit: ''
  basis: measured
  locator: p.3, Fig. 4
  note: Eye diagrams at -1.8 V bias
- device_id: cai2026-a
  field: max_line_rate_gbps
  value: 300
  unit: Gb/s
  basis: measured
  locator: p.1, abstract; p.3, Fig. 4(f)
  note: 300 Gbit/s PAM-4 eye with clear opening
- device_id: cai2026-b
  field: length_mm
  value: 0.1
  unit: mm
  basis: measured
  locator: p.2, Sec. 3; Fig. 2(b)
  note: Ge length 100 um (device 2)
- device_id: cai2026-b
  field: il_onchip_db
  value: 6.3
  unit: dB
  basis: measured
  locator: p.2, Sec. 3; Fig. 2(b)
  note: IL below 6.3 dB over 1590 to 1610 nm; upper bound
- device_id: cai2026-b
  field: extinction_ratio_db
  value: 7.5
  unit: dB
  basis: measured
  locator: p.2, Sec. 3; Fig. 2(b)
  note: Maximum static ER of device 2 for 1 to 7 V
derived: []
context_values:
  license_notice:
    value: Optical Fiber Communication Conference (OFC) (c) 2026 Optica Publishing Group
    locator: p.1-3 page footer (repeated on every page)
    note: printed page-footer copyright notice; basis for license publisher-copyright

File: data/evidence/chelladurai2025.yaml
paper_id: chelladurai2025
verified_on: '2026-10-05'
source_files:
- references/chelladurai2025/text.md
- references/chelladurai2025/supplement/text.md
- references/chelladurai2025/crossref.json
entries: []
derived: []
context_values:
- item: ln_permittivity
  value: eps_a 45, eps_c 27, constant 0.1-330 GHz
  locator: p.3 Fig. 2(c); supplement p.5
  note: literature mean confirmed by this work
- item: bto_debye_this_work
  value: gamma0 72.6 +/- 2.3 GHz; sigma 0.87 +/- 0.02; delta_eps 905 +/- 26; eps_inf 231 fixed
  locator: p.4 Table 1
  note: RF-sputtered 485 nm BTO
- item: ln_pockels_pm_per_v
  value: r33 26.9; 1/2(r13 + 2 r42) 15.0
  locator: p.5 Pockels coefficient section; Fig. 4(a)
  note: flat 0.1-330 GHz; 10 GHz fit gives 26.9 +/- 0.9 and 28.9 +/- 2.0 for r13 + 2 r42 (supplement p.16, Fig. S7)
- item: bto_r33_debye
  value: 125 pm/V at 100 MHz; gamma0 565 MHz; sigma 0.06; S_R 75; r_inf 60
  locator: p.6 Fig. 4(b)
  note: caption attributes these to r42; text followed
- item: bto_r13_2r42_half
  value: 481 pm/V at 100 MHz; 191 pm/V at 330 GHz; Miller delta 0.327 +/- 0.002; n0 2.26
  locator: p.6 Eq. (5)
  note: 10 GHz fit r13 + 2 r42 = 838 +/- 29, r33 = 64.8 +/- 16.2 pm/V (supplement p.16)
- item: domain_fractions_partially_poled
  value: 0.375 (0, 90 deg); 0.125 (180, 270 deg)
  locator: p.5; supplement p.16
  note: taken from similar films
- item: poling_decay
  value: about 1 dB below poled sideband ratio after bias removal
  locator: supplement p.17, Fig. S8
  note: 50 GHz tone, 1 V bias steps
- item: phase_shifter_geometry
  value: BTO 485 nm / LN 300 nm on 2 um BOX; 100 nm PECVD SiO2 spacer; 200 nm Au; 5 um electrode separation; 25 um (BTO) and 50 um (LN) long; PMMA cladding
  locator: p.2; p.9 Methods; supplement p.12
  note: characterization vehicle, no measured Vpi or loss
- item: simulated_insertion_loss_db
  value: about 0.2 (0.1 propagation at 20 dB/cm for 50 um LN plus 0.1 reflection)
  locator: p.2
  note: mode simulation
- item: simulated_vpil_assumption
  value: r_eff 440 pm/V constant for permittivity sweep
  locator: supplement p.20, Fig. S10
  note: curves only, no values in text

File: data/evidence/chen2022.yaml
paper_id: chen2022
verified_on: '2026-10-01'
source_files:
- references/chen2022/text.md
- references/chen2022/figures/page_03.png
- references/chen2022/figures/img_p04_1.png
- references/chen2022/figures/img_p06_1.png
- references/chen2022/figures/img_p06_2.png
- references/chen2022/figures/page_08.png
entries:
- device_id: chen2022-a
  field: length_mm
  value: 5
  unit: mm
  basis: measured
  locator: p.7 Sec. III; p.6 Fig. 4(a)
  note: modulation section length
- device_id: chen2022-a
  field: vpi_dc_v
  value: 4.45
  unit: V
  basis: measured
  locator: p.7 Sec. III; p.6 Fig. 4(a)
  note: 100 kHz triangular voltage sweep
- device_id: chen2022-a
  field: vpil_dc_vcm
  value: 2.22
  unit: V*cm
  basis: measured
  locator: p.7 Sec. III
  note: reported in text
- device_id: chen2022-a
  field: bw_measured_to_ghz
  value: 67
  unit: GHz
  basis: measured
  locator: p.7 Sec. III; p.6 Fig. 5
  note: 3 dB EO bandwidth greater than 67 GHz, beyond network analyzer limit
- device_id: chen2022-a
  field: il_onchip_db
  value: 0.2
  unit: dB
  basis: extracted_from_figure
  locator: p.6 Fig. 4(a) inset; p.7 Sec. III
  note: inset label -0.2 dB; text deduces ~0.2 dB for the 10 mm device
- device_id: chen2022-a
  field: extinction_ratio_db
  value: 30
  unit: dB
  basis: measured
  locator: p.7 Sec. III; p.6 Fig. 4(a) inset
  note: reported as lower bound (>)
- device_id: chen2022-a
  field: ng_opt
  value: 2.2
  unit: '1'
  basis: simulated
  locator: Fig. 2(d)
  note: label n_g = 2.2 on dashed line; also used in Fig. 5(f)
- device_id: chen2022-a
  field: eo_film_thickness_nm
  value: 400
  unit: nm
  basis: measured
  locator: p.5 Sec. II
  note: commercial x-cut LNOI
- device_id: chen2022-a
  field: etch_depth_nm
  value: 200
  unit: nm
  basis: measured
  locator: p.5 Sec. II
  note: ridge height half of film thickness
- device_id: chen2022-a
  field: rib_width_nm
  value: 1500
  unit: nm
  basis: measured
  locator: p.5 Sec. II
  note: ridge width as stated; digitized simulation sketch shows ~1.5 um top
- device_id: chen2022-a
  field: slab_thickness_nm
  value: 200
  unit: nm
  basis: measured
  locator: p.5 Sec. II; p.6
  note: residual 200 nm LN stated for the hole etch step; film 400 nm minus 200 nm ridge
- device_id: chen2022-a
  field: electrode_gap_um
  value: 1.8
  unit: um
  basis: measured
  locator: p.5 Sec. II; Fig. 1(c)
  note: gap g between CLTW (T-segment) electrodes
- device_id: chen2022-a
  field: signal_width_um
  value: 75
  unit: um
  basis: measured
  locator: p.5 Sec. II
  note: unloaded signal electrode width ws
- device_id: chen2022-a
  field: electrode_thickness_um
  value: 1.1
  unit: um
  basis: measured
  locator: p.5 Sec. II
  note: unloaded electrodes; T-segments are 0.2 um
- device_id: chen2022-a
  field: electrode_metal
  value: gold
  unit: ''
  basis: measured
  locator: p.6 Sec. II
- device_id: chen2022-a
  field: buffer_oxide_um
  value: 3
  unit: um
  basis: measured
  locator: p.5 Sec. II
  note: buried oxide (BOX) under the LN film
- device_id: chen2022-a
  field: substrate
  value: silicon 725 um, isotropically undercut beneath the modulation section (35 um design optimum; fabricated depth not stated)
  unit: ''
  basis: measured
  locator: p.6 Sec. II; p.5 Sec. II; p.7 Sec. III
  note: 725 um Si (p.6); 35 um undercut is the design optimum (p.5); p.7 calls for longer undercut; fabricated depth not stated
- device_id: chen2022-a
  field: cladding
  value: SiO2 900 nm (PECVD)
  unit: ''
  basis: measured
  locator: p.5-6 Sec. II
- device_id: chen2022-a
  field: crystal_cut
  value: x-cut
  unit: ''
  basis: measured
  locator: p.5 Sec. II
- device_id: chen2022-b
  field: length_mm
  value: 7
  unit: mm
  basis: measured
  locator: p.7 Sec. III; p.6 Fig. 4(b)
  note: modulation section length
- device_id: chen2022-b
  field: vpi_dc_v
  value: 3.22
  unit: V
  basis: measured
  locator: p.7 Sec. III; p.6 Fig. 4(b)
  note: 100 kHz triangular voltage sweep
- device_id: chen2022-b
  field: vpil_dc_vcm
  value: 2.25
  unit: V*cm
  basis: measured
  locator: p.7 Sec. III
  note: reported in text
- device_id: chen2022-b
  field: bw_measured_to_ghz
  value: 67
  unit: GHz
  basis: measured
  locator: p.7 Sec. III; p.6 Fig. 5
  note: 3 dB EO bandwidth greater than 67 GHz, beyond network analyzer limit
- device_id: chen2022-b
  field: il_onchip_db
  value: 0.2
  unit: dB
  basis: extracted_from_figure
  locator: p.6 Fig. 4(b) inset; p.7 Sec. III
  note: inset label -0.2 dB; text deduces ~0.2 dB for the 10 mm device
- device_id: chen2022-b
  field: extinction_ratio_db
  value: 25
  unit: dB
  basis: measured
  locator: p.7 Sec. III; p.6 Fig. 4(b) inset
  note: reported as lower bound (>)
- device_id: chen2022-b
  field: ng_opt
  value: 2.2
  unit: '1'
  basis: simulated
  locator: Fig. 2(d)
  note: label n_g = 2.2 on dashed line; also used in Fig. 5(f)
- device_id: chen2022-b
  field: eo_film_thickness_nm
  value: 400
  unit: nm
  basis: measured
  locator: p.5 Sec. II
  note: commercial x-cut LNOI
- device_id: chen2022-b
  field: etch_depth_nm
  value: 200
  unit: nm
  basis: measured
  locator: p.5 Sec. II
  note: ridge height half of film thickness
- device_id: chen2022-b
  field: rib_width_nm
  value: 1500
  unit: nm
  basis: measured
  locator: p.5 Sec. II
  note: ridge width as stated; digitized simulation sketch shows ~1.5 um top
- device_id: chen2022-b
  field: slab_thickness_nm
  value: 200
  unit: nm
  basis: measured
  locator: p.5 Sec. II; p.6
  note: residual 200 nm LN stated for the hole etch step; film 400 nm minus 200 nm ridge
- device_id: chen2022-b
  field: electrode_gap_um
  value: 1.8
  unit: um
  basis: measured
  locator: p.5 Sec. II; Fig. 1(c)
  note: gap g between CLTW (T-segment) electrodes
- device_id: chen2022-b
  field: signal_width_um
  value: 75
  unit: um
  basis: measured
  locator: p.5 Sec. II
  note: unloaded signal electrode width ws
- device_id: chen2022-b
  field: electrode_thickness_um
  value: 1.1
  unit: um
  basis: measured
  locator: p.5 Sec. II
  note: unloaded electrodes; T-segments are 0.2 um
- device_id: chen2022-b
  field: electrode_metal
  value: gold
  unit: ''
  basis: measured
  locator: p.6 Sec. II
- device_id: chen2022-b
  field: buffer_oxide_um
  value: 3
  unit: um
  basis: measured
  locator: p.5 Sec. II
  note: buried oxide (BOX) under the LN film
- device_id: chen2022-b
  field: substrate
  value: silicon 725 um, isotropically undercut beneath the modulation section (35 um design optimum; fabricated depth not stated)
  unit: ''
  basis: measured
  locator: p.6 Sec. II; p.5 Sec. II; p.7 Sec. III
  note: 725 um Si (p.6); 35 um undercut is the design optimum (p.5); p.7 calls for longer undercut; fabricated depth not stated
- device_id: chen2022-b
  field: cladding
  value: SiO2 900 nm (PECVD)
  unit: ''
  basis: measured
  locator: p.5-6 Sec. II
- device_id: chen2022-b
  field: crystal_cut
  value: x-cut
  unit: ''
  basis: measured
  locator: p.5 Sec. II
- device_id: chen2022-c
  field: length_mm
  value: 10
  unit: mm
  basis: measured
  locator: p.7 Sec. III; p.6 Fig. 4(c)
  note: modulation section length
- device_id: chen2022-c
  field: vpi_dc_v
  value: 2.2
  unit: V
  basis: measured
  locator: p.7 Sec. III; p.6 Fig. 4(c)
  note: 100 kHz triangular voltage sweep
- device_id: chen2022-c
  field: vpil_dc_vcm
  value: 2.2
  unit: V*cm
  basis: measured
  locator: p.7 Sec. III
  note: reported in text
- device_id: chen2022-c
  field: bw_measured_to_ghz
  value: 67
  unit: GHz
  basis: measured
  locator: p.7 Sec. III; p.6 Fig. 5
  note: 3 dB EO bandwidth greater than 67 GHz, beyond network analyzer limit
- device_id: chen2022-c
  field: il_onchip_db
  value: 0.2
  unit: dB
  basis: derived
  locator: p.6 Fig. 4(c) inset; p.7 Sec. III
  note: inset label -0.2 dB; text deduces ~0.2 dB for the 10 mm device
- device_id: chen2022-c
  field: extinction_ratio_db
  value: 20
  unit: dB
  basis: measured
  locator: p.7 Sec. III; p.6 Fig. 4(c) inset
  note: reported as lower bound (>)
- device_id: chen2022-c
  field: z0_ohm
  value: 50.5
  unit: ohm
  basis: extracted_from_figure
  locator: p.6 Fig. 5(d)
  note: approx. 50 ohm at low frequency rising to ~52 ohm at 67 GHz; band-average reading
- device_id: chen2022-c
  field: n_rf
  value: 2.35
  unit: '1'
  basis: extracted_from_figure
  locator: p.6 Fig. 5(f); p.7 text
  note: flat 10-67 GHz; text states mismatch ~0.15 versus ng
- device_id: chen2022-c
  field: ng_opt
  value: 2.2
  unit: '1'
  basis: simulated
  locator: Fig. 2(d)
  note: label n_g = 2.2 on dashed line; also used in Fig. 5(f)
- device_id: chen2022-c
  field: eo_film_thickness_nm
  value: 400
  unit: nm
  basis: measured
  locator: p.5 Sec. II
  note: commercial x-cut LNOI
- device_id: chen2022-c
  field: etch_depth_nm
  value: 200
  unit: nm
  basis: measured
  locator: p.5 Sec. II
  note: ridge height half of film thickness
- device_id: chen2022-c
  field: rib_width_nm
  value: 1500
  unit: nm
  basis: measured
  locator: p.5 Sec. II
  note: ridge width as stated; digitized simulation sketch shows ~1.5 um top
- device_id: chen2022-c
  field: slab_thickness_nm
  value: 200
  unit: nm
  basis: measured
  locator: p.5 Sec. II; p.6
  note: residual 200 nm LN stated for the hole etch step; film 400 nm minus 200 nm ridge
- device_id: chen2022-c
  field: electrode_gap_um
  value: 1.8
  unit: um
  basis: measured
  locator: p.5 Sec. II; Fig. 1(c)
  note: gap g between CLTW (T-segment) electrodes
- device_id: chen2022-c
  field: signal_width_um
  value: 75
  unit: um
  basis: measured
  locator: p.5 Sec. II
  note: unloaded signal electrode width ws
- device_id: chen2022-c
  field: electrode_thickness_um
  value: 1.1
  unit: um
  basis: measured
  locator: p.5 Sec. II
  note: unloaded electrodes; T-segments are 0.2 um
- device_id: chen2022-c
  field: electrode_metal
  value: gold
  unit: ''
  basis: measured
  locator: p.6 Sec. II
- device_id: chen2022-c
  field: buffer_oxide_um
  value: 3
  unit: um
  basis: measured
  locator: p.5 Sec. II
  note: buried oxide (BOX) under the LN film
- device_id: chen2022-c
  field: substrate
  value: silicon 725 um, isotropically undercut beneath the modulation section (35 um design optimum; fabricated depth not stated)
  unit: ''
  basis: measured
  locator: p.6 Sec. II; p.5 Sec. II; p.7 Sec. III
  note: 725 um Si (p.6); 35 um undercut is the design optimum (p.5); p.7 calls for longer undercut; fabricated depth not stated
- device_id: chen2022-c
  field: cladding
  value: SiO2 900 nm (PECVD)
  unit: ''
  basis: measured
  locator: p.5-6 Sec. II
- device_id: chen2022-c
  field: crystal_cut
  value: x-cut
  unit: ''
  basis: measured
  locator: p.5 Sec. II
- device_id: chen2022-c
  field: il_fiber_to_fiber_db
  value: 8.2
  unit: dB
  basis: measured
  locator: p.7 Sec. III
  note: total insertion loss including device and both grating couplers at peak coupling wavelength
- device_id: chen2022-c
  field: prop_loss_db_per_cm
  value: 0.15
  unit: dB/cm
  basis: measured
  locator: p.7 Sec. III
  note: TFLN waveguide propagation loss, about
- device_id: chen2022-c
  field: max_line_rate_gbps
  value: 112
  unit: Gb/s
  basis: measured
  locator: p.7 Fig. 6(d); p.8 text; abstract
  note: 56 GBd PAM-4
- device_id: chen2022-c
  field: modulation_format
  value: OOK; PAM-4
  unit: ''
  basis: measured
  locator: p.7 Fig. 6; p.7-8 text
  note: OOK up to 100 Gb/s, PAM-4 up to 112 Gb/s
- device_id: chen2022-c
  field: rf_loss_freq_ghz
  value: 67
  unit: GHz
  basis: derived
  locator: p.7 Sec. III; p.6 Fig. 5(e)
  note: evaluation frequency chosen at the measurement limit for the fitted alpha0 sqrt(f) law
- device_id: chen2022-a
  field: bw3db_ghz
  value: 67
  unit: GHz
  basis: measured
  locator: p.7 Sec. III
  note: 'lower bound (qualifier gt): 3 dB point not reached within the network-analyzer range of 67 GHz'
- device_id: chen2022-a
  field: drive
  value: push_pull
  unit: ''
  basis: derived
  locator: Fig. 1(c,d)
  note: not stated by the authors; inferred from one waveguide in each gap of the single GSG electrode
- device_id: chen2022-a
  field: vpi_convention
  value: mzm_push_pull
  unit: ''
  basis: derived
  locator: Fig. 1(c,d); p.6 Fig. 4
  note: not stated by the authors; Vpi read as the full-transmission swing of the MZM
- device_id: chen2022-a
  field: er_type
  value: static
  unit: ''
  basis: measured
  locator: p.7 Sec. III
  note: static voltage sweep
- device_id: chen2022-b
  field: bw3db_ghz
  value: 67
  unit: GHz
  basis: measured
  locator: p.7 Sec. III
  note: 'lower bound (qualifier gt): 3 dB point not reached within the network-analyzer range of 67 GHz'
- device_id: chen2022-b
  field: drive
  value: push_pull
  unit: ''
  basis: derived
  locator: Fig. 1(c,d)
  note: not stated by the authors; inferred from one waveguide in each gap of the single GSG electrode
- device_id: chen2022-b
  field: vpi_convention
  value: mzm_push_pull
  unit: ''
  basis: derived
  locator: Fig. 1(c,d); p.6 Fig. 4
  note: not stated by the authors; Vpi read as the full-transmission swing of the MZM
- device_id: chen2022-b
  field: er_type
  value: static
  unit: ''
  basis: measured
  locator: p.7 Sec. III
  note: static voltage sweep
- device_id: chen2022-c
  field: bw3db_ghz
  value: 67
  unit: GHz
  basis: measured
  locator: p.7 Sec. III
  note: 'lower bound (qualifier gt): 3 dB point not reached within the network-analyzer range of 67 GHz'
- device_id: chen2022-c
  field: drive
  value: push_pull
  unit: ''
  basis: derived
  locator: Fig. 1(c,d)
  note: not stated by the authors; inferred from one waveguide in each gap of the single GSG electrode
- device_id: chen2022-c
  field: vpi_convention
  value: mzm_push_pull
  unit: ''
  basis: derived
  locator: Fig. 1(c,d); p.6 Fig. 4
  note: not stated by the authors; Vpi read as the full-transmission swing of the MZM
- device_id: chen2022-c
  field: er_type
  value: static
  unit: ''
  basis: measured
  locator: p.7 Sec. III
  note: static voltage sweep
- device_id: chen2022-c
  field: eo_rolloff_db
  value: 1.4
  unit: dB
  basis: measured
  locator: Abstract; p.7; p.8 Table I
  note: roll-off at 67 GHz for the 10 mm device; reference frequency not stated in the paper; 0.76 dB at 50 GHz in notes
- device_id: chen2022-c
  field: eo_rolloff_freq_ghz
  value: 67
  unit: GHz
  basis: measured
  locator: Abstract; p.7; p.8 Table I
  note: ''
- device_id: chen2022-a
  field: vpi_dc_freq_ghz
  value: 0.0001
  unit: GHz
  basis: measured
  locator: p.7 Sec. III
  note: 'source: Figure 4 shows the half-wave voltage Vπ measurements for the three devices with a 100 kHz triangular voltage ...'
- device_id: chen2022-b
  field: vpi_dc_freq_ghz
  value: 0.0001
  unit: GHz
  basis: measured
  locator: p.7 Sec. III
  note: 'source: Figure 4 shows the half-wave voltage Vπ measurements for the three devices with a 100 kHz triangular voltage ...'
- device_id: chen2022-c
  field: vpi_dc_freq_ghz
  value: 0.0001
  unit: GHz
  basis: measured
  locator: p.7 Sec. III
  note: 'source: Figure 4 shows the half-wave voltage Vπ measurements for the three devices with a 100 kHz triangular voltage ...'
derived:
- device_id: chen2022-c
  field: rf_loss_db_per_cm
  value: 2.947
  formula: alpha_m(f) = alpha0*sqrt(f) with alpha0 = 0.36 dB/cm/GHz^0.5 (fit, Fig. 5(e), p.7), evaluated at f = 67 GHz
  inputs:
  - alpha0=0.36 dB/cm/GHz^0.5
  - rf_loss_freq_ghz=67
- device_id: chen2022-c
  field: max_baud_gbd
  value: 100
  formula: 'OOK carries 1 bit per symbol: 100 Gb/s OOK (Fig. 6(b)) = 100 GBd'
  inputs:
  - 100 Gb/s OOK
