Repository: jwt625/eo-modulator-atlas

# EO Modulator Atlas

A traceable literature database and static browser explorer for electro-optic
modulators. The integrated atlas contains **184 papers (2012-2026), 407 device rows and
240 organizations**, all papers with `audit_status: audited` (checked 2026-10-05). It also holds
1,723 author-affiliation rows, 212 geolocated institution sites and 1,278 deduplicated people. The candidate index contains
461 records and distillation is continuing. Each reported metric has an evidence locator and
basis. Missing values stay empty.

File: data/evidence/chen2023.yaml
paper_id: chen2023
verified_on: '2026-10-05'
source_files:
- references/chen2023/text.md
- references/chen2023/crossref.json
- references/chen2023/source.json
- references/chen2023/figures/page_05.png
- references/chen2023/figures/page_06.png
- references/chen2023/figures/page_07.png
entries:
- device_id: chen2023-a
  field: vpil_dc_vcm
  value: 1.29
  unit: V*cm
  basis: derived
  locator: p.6 Sec. 3; Fig. 7(a); Table 1 (p.8)
  note: Authors deduce from 15.7 pm/V fringe (wavelength) shift (0-40 V DC sweep); formula not given; wavelength not stated; convention resonance_tuning_derived
- device_id: chen2023-a
  field: tuning_nm_per_v
  value: 0.0157
  unit: nm/V
  basis: derived
  locator: p.6 Sec. 3; Fig. 7(a)
  note: Text ~15.7 pm/V, Fig. 7(a) label 15.67; MZI fringe shift, red shift for positive voltage; converted from pm/V
- device_id: chen2023-a
  field: bw3db_ghz
  value: 50
  unit: GHz
  basis: measured
  locator: abstract; p.6 Sec. 3; Fig. 7(b)
  note: Responses clearly above -3 dB to 50 GHz at three wavelengths; no crossing observed
- device_id: chen2023-a
  field: bw_measured_to_ghz
  value: 50
  unit: GHz
  basis: measured
  locator: Fig. 7(b)
  note: Frequency axis ends at 50 GHz; instrument not named
- device_id: chen2023-a
  field: extinction_ratio_db
  value: 2
  unit: dB
  basis: measured
  locator: p.2 Sec. 1; p.8 Sec. 3; Fig. 7(d,e)
  note: Dynamic ER of the 64 and 80 Gbit/s OOK eyes
- device_id: chen2023-a
  field: drive_vpp_v
  value: 8.5
  unit: V
  basis: measured
  locator: p.8 Sec. 3
  note: AWG output amplified by a high-speed electrical amplifier (model not stated); reference plane at the amplifier output
- device_id: chen2023-a
  field: ng_opt
  value: 4.0
  unit: '1'
  basis: derived
  locator: p.6 Sec. 3; p.5 Sec. 3
  note: Measured ng of the fabricated SL-MZM from FP-cavity FSR, ng = lambda^2/(2 F L) on test structures of the same design
- device_id: chen2023-a
  field: n_rf
  value: 2.18
  unit: '1'
  basis: simulated
  locator: p.4 Sec. 2
  note: Microwave index in the design simulation; not measured
- device_id: chen2023-a
  field: max_baud_gbd
  value: 80
  unit: GBd
  basis: derived
  locator: abstract; p.8 Sec. 3
  note: OOK so baud equals 80 Gbit/s
- device_id: chen2023-a
  field: max_line_rate_gbps
  value: 80
  unit: Gb/s
  basis: measured
  locator: abstract; p.8 Sec. 3; Fig. 7(e,f)
- device_id: chen2023-a
  field: modulation_format
  value: OOK, 64 and 80 Gbit/s; back-to-back BER with offline FFE (64 Gbit/s) and Volterra nonlinear equalization (80 Gbit/s); BER below the KP4-FEC threshold (2.4e-4) at 64 Gbit/s and below the HD-FEC threshold (3.8e-3) at 80 Gbit/s
  unit: ''
  basis: measured
  locator: p.8 Sec. 3; Fig. 7(d-f)
  note: BER read against dashed threshold lines in Fig. 7(f)
- device_id: chen2023-a
  field: eo_film_thickness_nm
  value: 400
  unit: nm
  basis: design_target
  locator: p.4 Sec. 3
  note: Commercial NanoLN wafer, nominal top LN thickness
- device_id: chen2023-a
  field: etch_depth_nm
  value: 200
  unit: nm
  basis: design_target
  locator: p.5 Sec. 3
  note: Ar plasma etch, half-etched waveguide
- device_id: chen2023-a
  field: rib_width_nm
  value: 400
  unit: nm
  basis: design_target
  locator: p.6 Sec. 3; p.2 Sec. 2
  note: W = 0.4 um core width of the corrugated waveguide; corrugation delta 0.24 um not included
- device_id: chen2023-a
  field: electrode_gap_um
  value: 5.3
  unit: um
  basis: design_target
  locator: p.4 Sec. 2
  note: Simulation setting chosen for impedance matching; fabricated gap not stated
- device_id: chen2023-a
  field: signal_width_um
  value: 16
  unit: um
  basis: design_target
  locator: p.4 Sec. 2
  note: Simulation setting; fabricated width not stated
- device_id: chen2023-a
  field: electrode_thickness_um
  value: 0.4
  unit: um
  basis: design_target
  locator: p.5 Sec. 3
  note: 400 nm Au on 5 nm Ti, e-beam evaporation and lift-off
- device_id: chen2023-a
  field: electrode_metal
  value: Ti/Au
  unit: ''
  basis: design_target
  locator: p.5 Sec. 3
- device_id: chen2023-a
  field: buffer_oxide_um
  value: 3
  unit: um
  basis: design_target
  locator: p.4 Sec. 3
  note: Buried oxide of the NanoLN wafer
- device_id: chen2023-a
  field: substrate
  value: Si
  unit: ''
  basis: design_target
  locator: p.4 Sec. 3
- device_id: chen2023-a
  field: crystal_cut
  value: x-cut
  unit: ''
  basis: design_target
  locator: p.2 Sec. 2; p.4 Sec. 3
- device_id: chen2023-a
  field: waveguide_orientation
  value: propagation along y of the x-cut chip, TE0 with the LN z axis lateral
  unit: ''
  basis: design_target
  locator: p.2 Sec. 2
- device_id: chen2023-a
  field: epitaxy_or_stack
  value: 'Fishbone-like Bragg-grating coupled-resonator waveguide on 400 nm x-cut LN, 200 nm half etch: period 461 nm, 50 percent duty sidewall corrugation delta 0.24 um on W = 0.4 um, P = 20 periods per mirror, N = 20 resonators per arm, half-period pi-phase-shifter between mirrors; GSG Ti/Au electrode'
  unit: ''
  basis: design_target
  locator: p.2 Sec. 2; p.5 Sec. 3; p.6 Sec. 3
  note: Parameters adopted in the fabricated SL-MZM
- device_id: chen2023-a
  field: band
  value: cl_band
  unit: ''
  basis: derived
  locator: Fig. 7(b)
  note: EO responses at 1557.43, 1561.64 and 1565.24 nm span C and L; DC and data wavelengths not stated
- device_id: chen2023-a
  field: drive
  value: push_pull
  unit: ''
  basis: design_target
  locator: p.2 Sec. 2
  note: GSG traveling-wave electrode works in a push-pull configuration
- device_id: chen2023-a
  field: bw3db_reference
  value: low_freq_unstated
  unit: ''
  basis: derived
  locator: Fig. 7(b)
  note: Traces start near 0 dB at low frequency; reference not stated
- device_id: chen2023-a
  field: bw_method
  value: eo_s21
  unit: ''
  basis: derived
  locator: Fig. 7(b)
  note: Plotted measured small-signal EO response; instrument not named
- device_id: chen2023-a
  field: vpi_convention
  value: resonance_tuning_derived
  unit: ''
  basis: derived
  locator: p.6 Sec. 3
  note: VpiL 1.29 V cm is computed from a wavelength (fringe) shift of 15.7 pm/V, convention (q)
- device_id: chen2023-a
  field: prop_loss_db_per_cm
  value: 133
  unit: dB/cm
  basis: derived
  locator: p.6 Sec. 3; Fig. 6(f)
  note: Authors' fit 0.0133 dB/um (unit conversion only) on separate SL waveguides of same design (W 0.4 um, P 20, ng 4.00), not the MZM.
derived:
- device_id: chen2023-a
  field: slab_thickness_nm
  value: 200
  formula: film thickness (400 nm) minus etch depth (200 nm)
  inputs:
  - eo_film_thickness_nm
  - etch_depth_nm
- device_id: chen2023-a
  field: tuning_nm_per_v
  value: 0.0157
  formula: 15.7 pm/V x 1e-3 nm/pm (unit conversion only)
  inputs: []
- device_id: chen2023-a
  field: prop_loss_db_per_cm
  value: 133
  formula: 0.0133 dB/um x 1e4 um/cm (unit conversion only)
  inputs: []

File: data/evidence/chen2023a.yaml
paper_id: chen2023a
verified_on: '2026-10-02'
source_files:
- references/chen2023a/text.md
- references/chen2023a/figures/page_03.png
- references/chen2023a/figures/page_06.png
- references/chen2023a/figures/page_07.png
- references/chen2023a/figures/page_08.png
- references/chen2023a/crossref.json
entries:
- device_id: chen2023a-glycerol
  field: wavelength_nm
  value: 1550
  unit: nm
  basis: measured
  locator: p.9 Sec. 5.2
  note: tunable laser at 1550 nm in the measurement setup
- device_id: chen2023a-glycerol
  field: length_mm
  value: 4
  unit: mm
  basis: design_target
  locator: p.7 Sec. 3; Fig. 6(c)
  note: 4-mm-long devices
- device_id: chen2023a-glycerol
  field: eo_film_thickness_nm
  value: 600
  unit: nm
  basis: design_target
  locator: p.3 Sec. 2; p.9 Sec. 5.1
  note: x-cut LN layer on NANOLN LNOI
- device_id: chen2023a-glycerol
  field: etch_depth_nm
  value: 200
  unit: nm
  basis: design_target
  locator: p.9 Sec. 5.1
  note: 200-nm-thick LN layer etched by ICP
- device_id: chen2023a-glycerol
  field: buffer_oxide_um
  value: 4.7
  unit: um
  basis: design_target
  locator: p.3 Sec. 2; p.9 Sec. 5.1
  note: buried SiO2 thickness
- device_id: chen2023a-glycerol
  field: electrode_metal
  value: Ti/Au
  unit: ''
  basis: design_target
  locator: p.9 Sec. 5.1
  note: 600 nm Ti/Au by e-beam evaporation and lift-off
- device_id: chen2023a-glycerol
  field: electrode_thickness_um
  value: 0.6
  unit: um
  basis: design_target
  locator: p.9 Sec. 5.1
  note: 600-nm-thick Ti/Au layer
- device_id: chen2023a-glycerol
  field: crystal_cut
  value: x-cut
  unit: ''
  basis: design_target
  locator: p.3 Sec. 2
- device_id: chen2023a-glycerol
  field: drive
  value: push_pull
  unit: ''
  basis: derived
  locator: p.3 Sec. 2; Fig. 2(a)
  note: authors do not state it; inferred from GSG layout with one arm per gap
- device_id: chen2023a-glycerol
  field: vpi_convention
  value: mzm_push_pull
  unit: ''
  basis: derived
  locator: p.3 Sec. 2; Fig. 2(a)
  note: authors do not state it; inferred from GSG layout with one arm per gap
- device_id: chen2023a-glycerol
  field: vpi_dc_v
  value: 3.52
  unit: V
  basis: measured
  locator: p.7 Sec. 3; Fig. 6(c)
  note: 1 MHz triangular sweep (Sec. 5.2); MZI-level
- device_id: chen2023a-glycerol
  field: vpil_dc_vcm
  value: 1.41
  unit: V*cm
  basis: measured
  locator: p.1 abstract; p.7 Sec. 3; Fig. 6(c); p.9 Table 1
  note: Vpi x 4 mm; Fig. 6(e) last glycerol point, P about 83 percent on the plot; air curve at that P about 2.32 V cm
- device_id: chen2023a-glycerol
  field: bw3db_ghz
  value: 40
  unit: GHz
  basis: measured
  locator: p.7 Sec. 3; Fig. 6(f); p.9 Table 1
  note: 3 dB bandwidth beyond the 40 GHz VNA limit
- device_id: chen2023a-glycerol
  field: bw_measured_to_ghz
  value: 40
  unit: GHz
  basis: measured
  locator: p.7 Sec. 3; Fig. 6(f)
  note: VNA limit; response stays above -3 dB to 40 GHz
- device_id: chen2023a-glycerol
  field: il_onchip_db
  value: 0.5
  unit: dB
  basis: measured
  locator: p.1 abstract; p.9 Table 1; p.9 Sec. 5.2
  note: 'abstract: excess loss ~0.5 dB; Table 1 ''Loss (dB)''; no loss figure shown'
- device_id: chen2023a-glycerol
  field: cladding
  value: SiO2 800 nm (PECVD) plus 500 nm high-permittivity upper layer (glycerol per Figs. 2, 6)
  unit: ''
  basis: design_target
  locator: p.7 Sec. 3; p.9 Sec. 5.1; Fig. 2(c)
  note: Methods say e-beam evaporated; text names glycerol; wSiO2 not stated for this device
- device_id: chen2023a-air
  field: wavelength_nm
  value: 1550
  unit: nm
  basis: measured
  locator: p.9 Sec. 5.2
  note: tunable laser at 1550 nm in the measurement setup
- device_id: chen2023a-air
  field: length_mm
  value: 4
  unit: mm
  basis: design_target
  locator: p.7 Sec. 3; Fig. 6(c)
  note: 4-mm-long devices
- device_id: chen2023a-air
  field: eo_film_thickness_nm
  value: 600
  unit: nm
  basis: design_target
  locator: p.3 Sec. 2; p.9 Sec. 5.1
  note: x-cut LN layer on NANOLN LNOI
- device_id: chen2023a-air
  field: etch_depth_nm
  value: 200
  unit: nm
  basis: design_target
  locator: p.9 Sec. 5.1
  note: 200-nm-thick LN layer etched by ICP
- device_id: chen2023a-air
  field: buffer_oxide_um
  value: 4.7
  unit: um
  basis: design_target
  locator: p.3 Sec. 2; p.9 Sec. 5.1
  note: buried SiO2 thickness
- device_id: chen2023a-air
  field: electrode_metal
  value: Ti/Au
  unit: ''
  basis: design_target
  locator: p.9 Sec. 5.1
  note: 600 nm Ti/Au by e-beam evaporation and lift-off
- device_id: chen2023a-air
  field: electrode_thickness_um
  value: 0.6
  unit: um
  basis: design_target
  locator: p.9 Sec. 5.1
  note: 600-nm-thick Ti/Au layer
- device_id: chen2023a-air
  field: crystal_cut
  value: x-cut
  unit: ''
  basis: design_target
  locator: p.3 Sec. 2
- device_id: chen2023a-air
  field: drive
  value: push_pull
  unit: ''
  basis: derived
  locator: p.3 Sec. 2; Fig. 2(a)
  note: authors do not state it; inferred from GSG layout with one arm per gap
- device_id: chen2023a-air
  field: vpi_convention
  value: mzm_push_pull
  unit: ''
  basis: derived
  locator: p.3 Sec. 2; Fig. 2(a)
  note: authors do not state it; inferred from GSG layout with one arm per gap
- device_id: chen2023a-air
  field: vpil_dc_vcm
  value: 2.22
  unit: V*cm
  basis: extracted_from_figure
  locator: p.8 Fig. 6(d)
  note: Air point, wSiO2 = 3.2 um, 4 mm devices, read from plot (about +-0.02); matched glycerol device at 3.2 um reads about 1.92
- device_id: chen2023a-air
  field: cladding
  value: SiO2 800 nm (PECVD), no upper cladding (air)
  unit: ''
  basis: design_target
  locator: p.7 Sec. 3; Fig. 6(d)
  note: Air upper cladding in the comparison
derived:
- device_id: chen2023a-glycerol
  field: slab_thickness_nm
  value: 400
  formula: film thickness 600 nm minus etch depth 200 nm
  inputs:
  - eo_film_thickness_nm
  - etch_depth_nm
- device_id: chen2023a-air
  field: slab_thickness_nm
  value: 400
  formula: film thickness 600 nm minus etch depth 200 nm
  inputs:
  - eo_film_thickness_nm
  - etch_depth_nm

File: data/evidence/chen2025.yaml
paper_id: chen2025
verified_on: '2026-10-05'
source_files:
- references/chen2025/text.md
- references/chen2025/crossref.json
- references/chen2025/source.json
- references/chen2025/figures/img_p03_2.png
- references/chen2025/figures/img_p04_2.png
- references/chen2025/figures/img_p05_2.png
- references/chen2025/figures/img_p07_1.png
- references/chen2025/supplement/text.md
- references/chen2025/supplement/figures/img_p03_2.png
- references/chen2025/supplement/figures/img_p04_2.png
entries:
- device_id: chen2025-a
  field: eo_film_thickness_nm
  value: 400
  unit: nm
  basis: design_target
  locator: p.4 Sec. 3; p.8 Experimental Section
  note: 400 nm X-cut TFLN
- device_id: chen2025-a
  field: etch_depth_nm
  value: 200
  unit: nm
  basis: design_target
  locator: p.4 Sec. 3; p.8
  note: Partially etched by 200 nm
- device_id: chen2025-a
  field: rib_width_nm
  value: 400
  unit: nm
  basis: design_target
  locator: p.3, Fig. 1 caption
  note: W = 0.4 um, width of slab B; slab A is W + 2 delta = 0.9 um
- device_id: chen2025-a
  field: slab_thickness_nm
  value: 200
  unit: nm
  basis: design_target
  locator: p.3, Fig. 1 caption
  note: h1 = 0.2 um residual TFLN after etching
- device_id: chen2025-a
  field: electrode_thickness_um
  value: 0.4
  unit: um
  basis: design_target
  locator: p.3, Fig. 1 caption; p.4
  note: hAu = 0.4 um
- device_id: chen2025-a
  field: electrode_metal
  value: Ti/Au (20 nm / 400 nm)
  unit: ''
  basis: design_target
  locator: p.4 Sec. 3
  note: 20 nm Ti plus 400 nm Au, e-beam evaporation and lift-off
- device_id: chen2025-a
  field: buffer_oxide_um
  value: 4.7
  unit: um
  basis: design_target
  locator: p.8 Experimental Section
  note: 4.7 um buried oxide
- device_id: chen2025-a
  field: crystal_cut
  value: x-cut
  unit: ''
  basis: design_target
  locator: p.4; p.8
  note: X-cut
- device_id: chen2025-a
  field: waveguide_orientation
  value: y (light along crystal y, from the Fig. 1(a) axes)
  unit: ''
  basis: extracted_from_figure
  locator: p.3, Fig. 1(a)
  note: 'Axes in the schematic: x normal, y along the waveguide, z in plane'
- device_id: chen2025-a
  field: epitaxy_or_stack
  value: 400 nm x-cut LN on 4.7 um SiO2 (NANOLN), 200 nm ICP-etched slab; 1D topological photonic crystal (two mirror-symmetric SSH-type gratings, period 454 nm, W 400 nm, corrugation depth 250 nm, 70 unit cells per side for N70); Ti 20 nm / Au 400 nm electrodes either side; no cladding drawn
  unit: ''
  basis: design_target
  locator: p.3, Fig. 1 caption; p.4; p.8
  note: Period 454 nm, W 0.4, delta 0.25, h1 0.2 um; N = 70 for the headline device
- device_id: chen2025-a
  field: wavelength_nm
  value: 1568
  unit: nm
  basis: extracted_from_figure
  locator: p.5, Fig. 3(e),(f)
  note: Resonance peak near 1568 nm
- device_id: chen2025-a
  field: length_mm
  value: 0.064
  unit: mm
  basis: extracted_from_figure
  locator: p.5, Fig. 3(b)
  note: 64 um dimension label spanning the electrode
- device_id: chen2025-a
  field: electrode_gap_um
  value: 3.5
  unit: um
  basis: design_target
  locator: p.5, Fig. 3 caption (f),(g)
  note: 3.5 um
- device_id: chen2025-a
  field: tuning_nm_per_v
  value: -0.02433
  unit: nm/V
  basis: measured
  locator: p.5 Sec. 3; p.5 Fig. 3(g); supplement p.5 Fig. S2(b)
  note: 'Reversed voltage axis (Fig. 3(g)/Fig. S2): blue shift for positive voltage, so signed -24.33 pm/V; label and text quote magnitude.'
- device_id: chen2025-a
  field: q_loaded
  value: 2200
  unit: '1'
  basis: author_estimate
  locator: p.2
  note: Q 2200 for the modulator; type not stated
- device_id: chen2025-a
  field: bw3db_ghz
  value: 110
  unit: GHz
  basis: measured
  locator: p.5-6, Fig. 3(h); p.1 abstract
  note: Greater than 110 GHz, LCA limit 110 GHz
- device_id: chen2025-a
  field: bw_measured_to_ghz
  value: 110
  unit: GHz
  basis: measured
  locator: p.5, Fig. 3(h)
  note: 110 GHz lightwave component analyzer
- device_id: chen2025-a
  field: il_onchip_db
  value: 13.7
  unit: dB
  basis: extracted_from_figure
  locator: supplement p.3, Fig. S1(a)
  note: N70, 3.5 um gap, about -13.7 dB; Fig. 3(e) shows about -14 dB; Fig. 3(d) normalized to about 0 dB outside the stop band.
- device_id: chen2025-a
  field: drive_vpp_v
  value: 3
  unit: V
  basis: measured
  locator: p.8 High-Speed Performance Measurements
  note: Amplified to 3 Vpp; reference plane not stated
- device_id: chen2025-a
  field: energy_per_bit_fj
  value: 0.2
  unit: fJ/bit
  basis: derived
  locator: p.6; p.8 Conclusion
  note: C Vpp^2/4 for NRZ with 3 Vpp stated by the authors (p.6), about 0.2 fJ/bit; capacitance not stated
- device_id: chen2025-a
  field: max_baud_gbd
  value: 220
  unit: GBd
  basis: derived
  locator: p.6, Fig. 4(d)
  note: 220 Gb/s NRZ, one bit per symbol
- device_id: chen2025-a
  field: modulation_format
  value: NRZ eyes 180, 190, 220 Gb/s; PAM4 180, 200, 220 Gb/s; PAM6 128, 154 Gb/s; PAM8 150 Gb/s; BER of NRZ 50, 70, 100 Gb/s against the SD-FEC threshold 2e-2 (sensitivity -5, -4, -2 dBm)
  unit: ''
  basis: measured
  locator: p.6, Fig. 4(b)-(k)
  note: Eyes up to 220 Gb/s; BER for NRZ 50, 70 and 100 Gb/s
- device_id: chen2025-a
  field: max_line_rate_gbps
  value: 220
  unit: Gb/s
  basis: measured
  locator: p.6, Fig. 4(d),(g)
  note: NRZ and PAM4 eyes at 220 Gb/s
- device_id: chen2025-a
  field: bw3db_reference
  value: low_freq_unstated
  unit: ''
  basis: measured
  locator: p.5, Fig. 3(h)
  note: Normalised S21, low-frequency reference not stated
- device_id: chen2025-a
  field: bw_method
  value: eo_s21
  unit: ''
  basis: measured
  locator: p.5; p.8
  note: Small-signal EO S21 with a 110 GHz LCA
- device_id: chen2025-a
  field: il_onchip_scope
  value: undefined
  unit: ''
  basis: measured
  locator: supplement p.3, Fig. S1(a)
  note: Scope not defined by the authors
- device_id: chen2025-b
  field: eo_film_thickness_nm
  value: 400
  unit: nm
  basis: design_target
  locator: p.4 Sec. 3; p.8 Experimental Section
  note: 400 nm X-cut TFLN
- device_id: chen2025-b
  field: etch_depth_nm
  value: 200
  unit: nm
  basis: design_target
  locator: p.4 Sec. 3; p.8
  note: Partially etched by 200 nm
- device_id: chen2025-b
  field: rib_width_nm
  value: 400
  unit: nm
  basis: design_target
  locator: p.3, Fig. 1 caption
  note: W = 0.4 um, width of slab B; slab A is W + 2 delta = 0.9 um
- device_id: chen2025-b
  field: slab_thickness_nm
  value: 200
  unit: nm
  basis: design_target
  locator: p.3, Fig. 1 caption
  note: h1 = 0.2 um residual TFLN after etching
- device_id: chen2025-b
  field: electrode_thickness_um
  value: 0.4
  unit: um
  basis: design_target
  locator: p.3, Fig. 1 caption; p.4
  note: hAu = 0.4 um
- device_id: chen2025-b
  field: electrode_metal
  value: Ti/Au (20 nm / 400 nm)
  unit: ''
  basis: design_target
  locator: p.4 Sec. 3
  note: 20 nm Ti plus 400 nm Au, e-beam evaporation and lift-off
- device_id: chen2025-b
  field: buffer_oxide_um
  value: 4.7
  unit: um
  basis: design_target
  locator: p.8 Experimental Section
  note: 4.7 um buried oxide
- device_id: chen2025-b
  field: crystal_cut
  value: x-cut
  unit: ''
  basis: design_target
  locator: p.4; p.8
  note: X-cut
- device_id: chen2025-b
  field: waveguide_orientation
  value: y (light along crystal y, from the Fig. 1(a) axes)
  unit: ''
  basis: extracted_from_figure
  locator: p.3, Fig. 1(a)
  note: 'Axes in the schematic: x normal, y along the waveguide, z in plane'
- device_id: chen2025-b
  field: epitaxy_or_stack
  value: 400 nm x-cut LN on 4.7 um SiO2 (NANOLN), 200 nm ICP-etched slab; 1D topological photonic crystal (two mirror-symmetric SSH-type gratings, period 454 nm, W 400 nm, corrugation depth 250 nm, 70 unit cells per side for N70); Ti 20 nm / Au 400 nm electrodes either side; no cladding drawn
  unit: ''
  basis: design_target
  locator: p.3, Fig. 1 caption; p.4; p.8
  note: Period 454 nm, W 0.4, delta 0.25, h1 0.2 um; N = 70 for the headline device
- device_id: chen2025-b
  field: electrode_gap_um
  value: 3.7
  unit: um
  basis: design_target
  locator: p.4-5, Fig. 3(e); supplement p.4-5, Fig. S2
  note: 3.7 um gap
- device_id: chen2025-b
  field: tuning_nm_per_v
  value: -0.02015
  unit: nm/V
  basis: measured
  locator: supplement p.5, Fig. S2(d)
  note: 'Reversed voltage axis (Fig. 3(g)/Fig. S2): blue shift for positive voltage, so signed -20.15 pm/V; label and text quote magnitude.'
- device_id: chen2025-b
  field: wavelength_nm
  value: 1569.2
  unit: nm
  basis: extracted_from_figure
  locator: p.5, Fig. 3(e)
  note: Peak read from the Fig. 3(e) trace of this gap (0 V); about 0.3 nm reading uncertainty
- device_id: chen2025-b
  field: il_onchip_db
  value: 14.6
  unit: dB
  basis: extracted_from_figure
  locator: supplement p.3, Fig. S1(a)
  note: Read at 3.7 um gap, scope not defined; Fig. S2(c) spectra of the same gap peak at about -11.5 dB
- device_id: chen2025-b
  field: il_onchip_scope
  value: undefined
  unit: ''
  basis: measured
  locator: supplement p.3, Fig. S1(a)
  note: Scope not defined by the authors; transmission peak of the resonance
- device_id: chen2025-c
  field: eo_film_thickness_nm
  value: 400
  unit: nm
  basis: design_target
  locator: p.4 Sec. 3; p.8 Experimental Section
  note: 400 nm X-cut TFLN
- device_id: chen2025-c
  field: etch_depth_nm
  value: 200
  unit: nm
  basis: design_target
  locator: p.4 Sec. 3; p.8
  note: Partially etched by 200 nm
- device_id: chen2025-c
  field: rib_width_nm
  value: 400
  unit: nm
  basis: design_target
  locator: p.3, Fig. 1 caption
  note: W = 0.4 um, width of slab B; slab A is W + 2 delta = 0.9 um
- device_id: chen2025-c
  field: slab_thickness_nm
  value: 200
  unit: nm
  basis: design_target
  locator: p.3, Fig. 1 caption
  note: h1 = 0.2 um residual TFLN after etching
- device_id: chen2025-c
  field: electrode_thickness_um
  value: 0.4
  unit: um
  basis: design_target
  locator: p.3, Fig. 1 caption; p.4
  note: hAu = 0.4 um
- device_id: chen2025-c
  field: electrode_metal
  value: Ti/Au (20 nm / 400 nm)
  unit: ''
  basis: design_target
  locator: p.4 Sec. 3
  note: 20 nm Ti plus 400 nm Au, e-beam evaporation and lift-off
- device_id: chen2025-c
  field: buffer_oxide_um
  value: 4.7
  unit: um
  basis: design_target
  locator: p.8 Experimental Section
  note: 4.7 um buried oxide
- device_id: chen2025-c
  field: crystal_cut
  value: x-cut
  unit: ''
  basis: design_target
  locator: p.4; p.8
  note: X-cut
- device_id: chen2025-c
  field: waveguide_orientation
  value: y (light along crystal y, from the Fig. 1(a) axes)
  unit: ''
  basis: extracted_from_figure
  locator: p.3, Fig. 1(a)
  note: 'Axes in the schematic: x normal, y along the waveguide, z in plane'
- device_id: chen2025-c
  field: epitaxy_or_stack
  value: 400 nm x-cut LN on 4.7 um SiO2 (NANOLN), 200 nm ICP-etched slab; 1D topological photonic crystal (two mirror-symmetric SSH-type gratings, period 454 nm, W 400 nm, corrugation depth 250 nm, 70 unit cells per side for N70); Ti 20 nm / Au 400 nm electrodes either side; no cladding drawn
  unit: ''
  basis: design_target
  locator: p.3, Fig. 1 caption; p.4; p.8
  note: Period 454 nm, W 0.4, delta 0.25, h1 0.2 um; N = 70 for the headline device
- device_id: chen2025-c
  field: electrode_gap_um
  value: 4.0
  unit: um
  basis: design_target
  locator: p.4-5, Fig. 3(e); supplement p.4-5, Fig. S2
  note: 4.0 um gap
- device_id: chen2025-c
  field: tuning_nm_per_v
  value: -0.01753
  unit: nm/V
  basis: measured
  locator: supplement p.5, Fig. S2(f)
  note: 'Reversed voltage axis (Fig. 3(g)/Fig. S2): blue shift for positive voltage, so signed -17.53 pm/V; label and text quote magnitude.'
- device_id: chen2025-c
  field: wavelength_nm
  value: 1569.3
  unit: nm
  basis: extracted_from_figure
  locator: p.5, Fig. 3(e)
  note: Peak read from the Fig. 3(e) trace of this gap (0 V); about 0.3 nm reading uncertainty
- device_id: chen2025-c
  field: il_onchip_db
  value: 12.9
  unit: dB
  basis: extracted_from_figure
  locator: supplement p.3, Fig. S1(a)
  note: Read at 4.0 um gap, scope not defined; Fig. S2(e) spectra of the same gap peak at about -10.7 dB
- device_id: chen2025-c
  field: il_onchip_scope
  value: undefined
  unit: ''
  basis: measured
  locator: supplement p.3, Fig. S1(a)
  note: Scope not defined by the authors; transmission peak of the resonance
- device_id: chen2025-d
  field: eo_film_thickness_nm
  value: 400
  unit: nm
  basis: design_target
  locator: p.4 Sec. 3; p.8 Experimental Section
  note: 400 nm X-cut TFLN
- device_id: chen2025-d
  field: etch_depth_nm
  value: 200
  unit: nm
  basis: design_target
  locator: p.4 Sec. 3; p.8
  note: Partially etched by 200 nm
- device_id: chen2025-d
  field: rib_width_nm
  value: 400
  unit: nm
  basis: design_target
  locator: p.3, Fig. 1 caption
  note: W = 0.4 um, width of slab B; slab A is W + 2 delta = 0.9 um
- device_id: chen2025-d
  field: slab_thickness_nm
  value: 200
  unit: nm
  basis: design_target
  locator: p.3, Fig. 1 caption
  note: h1 = 0.2 um residual TFLN after etching
- device_id: chen2025-d
  field: electrode_thickness_um
  value: 0.4
  unit: um
  basis: design_target
  locator: p.3, Fig. 1 caption; p.4
  note: hAu = 0.4 um
- device_id: chen2025-d
  field: electrode_metal
  value: Ti/Au (20 nm / 400 nm)
  unit: ''
  basis: design_target
  locator: p.4 Sec. 3
  note: 20 nm Ti plus 400 nm Au, e-beam evaporation and lift-off
- device_id: chen2025-d
  field: buffer_oxide_um
  value: 4.7
  unit: um
  basis: design_target
  locator: p.8 Experimental Section
  note: 4.7 um buried oxide
- device_id: chen2025-d
  field: crystal_cut
  value: x-cut
  unit: ''
  basis: design_target
  locator: p.4; p.8
  note: X-cut
- device_id: chen2025-d
  field: waveguide_orientation
  value: y (light along crystal y, from the Fig. 1(a) axes)
  unit: ''
  basis: extracted_from_figure
  locator: p.3, Fig. 1(a)
  note: 'Axes in the schematic: x normal, y along the waveguide, z in plane'
- device_id: chen2025-d
  field: epitaxy_or_stack
  value: 400 nm x-cut LN on 4.7 um SiO2 (NANOLN), 200 nm ICP-etched slab; 1D topological photonic crystal (two mirror-symmetric SSH-type gratings, period 454 nm, W 400 nm, corrugation depth 250 nm, 70 unit cells per side for N70); Ti 20 nm / Au 400 nm electrodes either side; no cladding drawn
  unit: ''
  basis: design_target
  locator: p.3, Fig. 1 caption; p.4; p.8
  note: Period 454 nm, W 0.4, delta 0.25, h1 0.2 um; N = 70 for the headline device
- device_id: chen2025-d
  field: electrode_gap_um
  value: 4.2
  unit: um
  basis: design_target
  locator: p.4-5, Fig. 3(e); supplement p.4-5, Fig. S2
  note: 4.2 um gap
- device_id: chen2025-d
  field: tuning_nm_per_v
  value: -0.01536
  unit: nm/V
  basis: measured
  locator: supplement p.5, Fig. S2(h)
  note: 'Reversed voltage axis (Fig. 3(g)/Fig. S2): blue shift for positive voltage, so signed -15.36 pm/V; label and text quote magnitude.'
- device_id: chen2025-d
  field: wavelength_nm
  value: 1569.3
  unit: nm
  basis: extracted_from_figure
  locator: p.5, Fig. 3(e)
  note: Peak read from the Fig. 3(e) trace of this gap (0 V); about 0.3 nm reading uncertainty
- device_id: chen2025-d
  field: il_onchip_db
  value: 13.0
  unit: dB
  basis: extracted_from_figure
  locator: supplement p.3, Fig. S1(a)
  note: Read at 4.2 um gap, scope not defined; Fig. S2(g) spectra of the same gap peak at about -11.2 dB
- device_id: chen2025-d
  field: il_onchip_scope
  value: undefined
  unit: ''
  basis: measured
  locator: supplement p.3, Fig. S1(a)
  note: Scope not defined by the authors; transmission peak of the resonance
- device_id: chen2025-e
  field: eo_film_thickness_nm
  value: 400
  unit: nm
  basis: design_target
  locator: p.4 Sec. 3; p.8 Experimental Section
  note: 400 nm X-cut TFLN
- device_id: chen2025-e
  field: etch_depth_nm
  value: 200
  unit: nm
  basis: design_target
  locator: p.4 Sec. 3; p.8
  note: Partially etched by 200 nm
- device_id: chen2025-e
  field: rib_width_nm
  value: 400
  unit: nm
  basis: design_target
  locator: p.3, Fig. 1 caption
  note: W = 0.4 um, width of slab B; slab A is W + 2 delta = 0.9 um
- device_id: chen2025-e
  field: slab_thickness_nm
  value: 200
  unit: nm
  basis: design_target
  locator: p.3, Fig. 1 caption
  note: h1 = 0.2 um residual TFLN after etching
- device_id: chen2025-e
  field: electrode_thickness_um
  value: 0.4
  unit: um
  basis: design_target
  locator: p.3, Fig. 1 caption; p.4
  note: hAu = 0.4 um
- device_id: chen2025-e
  field: electrode_metal
  value: Ti/Au (20 nm / 400 nm)
  unit: ''
  basis: design_target
  locator: p.4 Sec. 3
  note: 20 nm Ti plus 400 nm Au, e-beam evaporation and lift-off
- device_id: chen2025-e
  field: buffer_oxide_um
  value: 4.7
  unit: um
  basis: design_target
  locator: p.8 Experimental Section
  note: 4.7 um buried oxide
- device_id: chen2025-e
  field: crystal_cut
  value: x-cut
  unit: ''
  basis: design_target
  locator: p.4; p.8
  note: X-cut
- device_id: chen2025-e
  field: waveguide_orientation
  value: y (light along crystal y, from the Fig. 1(a) axes)
  unit: ''
  basis: extracted_from_figure
  locator: p.3, Fig. 1(a)
  note: 'Axes in the schematic: x normal, y along the waveguide, z in plane'
- device_id: chen2025-e
  field: epitaxy_or_stack
  value: 400 nm x-cut LN on 4.7 um SiO2 (NANOLN), 200 nm ICP-etched slab; 1D topological photonic crystal (two mirror-symmetric SSH-type gratings, period 454 nm, W 400 nm, corrugation depth 250 nm, 70 unit cells per side for N70); Ti 20 nm / Au 400 nm electrodes either side; no cladding drawn
  unit: ''
  basis: design_target
  locator: p.3, Fig. 1 caption; p.4; p.8
  note: Period 454 nm, W 0.4, delta 0.25, h1 0.2 um; N = 70 for the headline device
- device_id: chen2025-e
  field: electrode_gap_um
  value: 4.5
  unit: um
  basis: design_target
  locator: p.4-5, Fig. 3(e); supplement p.4-5, Fig. S2
  note: 4.5 um gap
- device_id: chen2025-e
  field: tuning_nm_per_v
  value: -0.01105
  unit: nm/V
  basis: measured
  locator: supplement p.5, Fig. S2(j); p.5 Sec. 3
  note: 'Reversed voltage axis (Fig. 3(g)/Fig. S2): blue shift for positive voltage, so signed -11.05 pm/V; label and text quote magnitude.'
- device_id: chen2025-e
  field: wavelength_nm
  value: 1568.2
  unit: nm
  basis: extracted_from_figure
  locator: p.5, Fig. 3(e)
  note: Peak read from the Fig. 3(e) trace of this gap (0 V); about 0.3 nm reading uncertainty
- device_id: chen2025-e
  field: il_onchip_db
  value: 12.3
  unit: dB
  basis: extracted_from_figure
  locator: supplement p.3, Fig. S1(a)
  note: Read at 4.5 um gap, scope not defined; Fig. S2(i) peaks at about -12.5 to -13 dB
- device_id: chen2025-e
  field: il_onchip_scope
  value: undefined
  unit: ''
  basis: measured
  locator: supplement p.3, Fig. S1(a)
  note: Scope not defined by the authors; transmission peak of the resonance
- device_id: chen2025-f
  field: eo_film_thickness_nm
  value: 400
  unit: nm
  basis: design_target
  locator: p.4 Sec. 3; p.8 Experimental Section
  note: 400 nm X-cut TFLN
- device_id: chen2025-f
  field: etch_depth_nm
  value: 200
  unit: nm
  basis: design_target
  locator: p.4 Sec. 3; p.8
  note: Partially etched by 200 nm
- device_id: chen2025-f
  field: rib_width_nm
  value: 400
  unit: nm
  basis: design_target
  locator: p.3, Fig. 1 caption
  note: W = 0.4 um, width of slab B; slab A is W + 2 delta = 0.9 um
- device_id: chen2025-f
  field: slab_thickness_nm
  value: 200
  unit: nm
  basis: design_target
  locator: p.3, Fig. 1 caption
  note: h1 = 0.2 um residual TFLN after etching
- device_id: chen2025-f
  field: electrode_thickness_um
  value: 0.4
  unit: um
  basis: design_target
  locator: p.3, Fig. 1 caption; p.4
  note: hAu = 0.4 um
- device_id: chen2025-f
  field: electrode_metal
  value: Ti/Au (20 nm / 400 nm)
  unit: ''
  basis: design_target
  locator: p.4 Sec. 3
  note: 20 nm Ti plus 400 nm Au, e-beam evaporation and lift-off
- device_id: chen2025-f
  field: buffer_oxide_um
  value: 4.7
  unit: um
  basis: design_target
  locator: p.8 Experimental Section
  note: 4.7 um buried oxide
- device_id: chen2025-f
  field: crystal_cut
  value: x-cut
  unit: ''
  basis: design_target
  locator: p.4; p.8
  note: X-cut
- device_id: chen2025-f
  field: waveguide_orientation
  value: y (light along crystal y, from the Fig. 1(a) axes)
  unit: ''
  basis: extracted_from_figure
  locator: p.3, Fig. 1(a)
  note: 'Axes in the schematic: x normal, y along the waveguide, z in plane'
- device_id: chen2025-f
  field: epitaxy_or_stack
  value: 400 nm x-cut LN on 4.7 um SiO2 (NANOLN), 200 nm ICP-etched slab; 1D topological photonic crystal (two mirror-symmetric SSH-type gratings, period 454 nm, W 400 nm, corrugation depth 250 nm, 70 unit cells per side for N70); Ti 20 nm / Au 400 nm electrodes either side; no cladding drawn
  unit: ''
  basis: design_target
  locator: p.3, Fig. 1 caption; p.4; p.8
  note: Period 454 nm, W 0.4, delta 0.25, h1 0.2 um; N = 70 for the headline device
- device_id: chen2025-f
  field: electrode_gap_um
  value: 3.5
  unit: um
  basis: design_target
  locator: p.5 Sec. 3
  note: For the 3.5 um electrode gap
- device_id: chen2025-f
  field: tuning_nm_per_v
  value: 0.02452
  unit: nm/V
  basis: measured
  locator: p.5 Sec. 3
  note: Magnitude; sign not stated
- device_id: chen2025-f
  field: wavelength_nm
  value: 1566.7
  unit: nm
  basis: extracted_from_figure
  locator: p.5, Fig. 3(d)
  note: N = 50 trace peak read from Fig. 3(d), about 0.5 nm uncertainty; gap of Fig. 3(d) devices not stated, assigned by N only.
- device_id: chen2025-f
  field: q_loaded
  value: 1118
  unit: '1'
  basis: measured
  locator: p.4 Sec. 3
  note: Q 1118 to 3848 for N 50 to 90; type not stated
- device_id: chen2025-g
  field: eo_film_thickness_nm
  value: 400
  unit: nm
  basis: design_target
  locator: p.4 Sec. 3; p.8 Experimental Section
  note: 400 nm X-cut TFLN
- device_id: chen2025-g
  field: etch_depth_nm
  value: 200
  unit: nm
  basis: design_target
  locator: p.4 Sec. 3; p.8
  note: Partially etched by 200 nm
- device_id: chen2025-g
  field: rib_width_nm
  value: 400
  unit: nm
  basis: design_target
  locator: p.3, Fig. 1 caption
  note: W = 0.4 um, width of slab B; slab A is W + 2 delta = 0.9 um
- device_id: chen2025-g
  field: slab_thickness_nm
  value: 200
  unit: nm
  basis: design_target
  locator: p.3, Fig. 1 caption
  note: h1 = 0.2 um residual TFLN after etching
- device_id: chen2025-g
  field: electrode_thickness_um
  value: 0.4
  unit: um
  basis: design_target
  locator: p.3, Fig. 1 caption; p.4
  note: hAu = 0.4 um
- device_id: chen2025-g
  field: electrode_metal
  value: Ti/Au (20 nm / 400 nm)
  unit: ''
  basis: design_target
  locator: p.4 Sec. 3
  note: 20 nm Ti plus 400 nm Au, e-beam evaporation and lift-off
- device_id: chen2025-g
  field: buffer_oxide_um
  value: 4.7
  unit: um
  basis: design_target
  locator: p.8 Experimental Section
  note: 4.7 um buried oxide
- device_id: chen2025-g
  field: crystal_cut
  value: x-cut
  unit: ''
  basis: design_target
  locator: p.4; p.8
  note: X-cut
- device_id: chen2025-g
  field: waveguide_orientation
  value: y (light along crystal y, from the Fig. 1(a) axes)
  unit: ''
  basis: extracted_from_figure
  locator: p.3, Fig. 1(a)
  note: 'Axes in the schematic: x normal, y along the waveguide, z in plane'
- device_id: chen2025-g
  field: epitaxy_or_stack
  value: 400 nm x-cut LN on 4.7 um SiO2 (NANOLN), 200 nm ICP-etched slab; 1D topological photonic crystal (two mirror-symmetric SSH-type gratings, period 454 nm, W 400 nm, corrugation depth 250 nm, 70 unit cells per side for N70); Ti 20 nm / Au 400 nm electrodes either side; no cladding drawn
  unit: ''
  basis: design_target
  locator: p.3, Fig. 1 caption; p.4; p.8
  note: Period 454 nm, W 0.4, delta 0.25, h1 0.2 um; N = 70 for the headline device
- device_id: chen2025-g
  field: electrode_gap_um
  value: 3.5
  unit: um
  basis: design_target
  locator: p.5 Sec. 3
  note: For the 3.5 um electrode gap
- device_id: chen2025-g
  field: tuning_nm_per_v
  value: 0.01743
  unit: nm/V
  basis: measured
  locator: p.5 Sec. 3
  note: Magnitude; sign not stated
- device_id: chen2025-g
  field: wavelength_nm
  value: 1567.5
  unit: nm
  basis: extracted_from_figure
  locator: p.5, Fig. 3(d)
  note: N = 60 trace peak read from Fig. 3(d), about 0.5 nm uncertainty; gap of Fig. 3(d) devices not stated, assigned by N only.
- device_id: chen2025-h
  field: eo_film_thickness_nm
  value: 400
  unit: nm
  basis: design_target
  locator: p.4 Sec. 3; p.8 Experimental Section
  note: 400 nm X-cut TFLN
- device_id: chen2025-h
  field: etch_depth_nm
  value: 200
  unit: nm
  basis: design_target
  locator: p.4 Sec. 3; p.8
  note: Partially etched by 200 nm
- device_id: chen2025-h
  field: rib_width_nm
  value: 400
  unit: nm
  basis: design_target
  locator: p.3, Fig. 1 caption
  note: W = 0.4 um, width of slab B; slab A is W + 2 delta = 0.9 um
- device_id: chen2025-h
  field: slab_thickness_nm
  value: 200
  unit: nm
  basis: design_target
  locator: p.3, Fig. 1 caption
  note: h1 = 0.2 um residual TFLN after etching
- device_id: chen2025-h
  field: electrode_thickness_um
  value: 0.4
  unit: um
  basis: design_target
  locator: p.3, Fig. 1 caption; p.4
  note: hAu = 0.4 um
- device_id: chen2025-h
  field: electrode_metal
  value: Ti/Au (20 nm / 400 nm)
  unit: ''
  basis: design_target
  locator: p.4 Sec. 3
  note: 20 nm Ti plus 400 nm Au, e-beam evaporation and lift-off
- device_id: chen2025-h
  field: buffer_oxide_um
  value: 4.7
  unit: um
  basis: design_target
  locator: p.8 Experimental Section
  note: 4.7 um buried oxide
- device_id: chen2025-h
  field: crystal_cut
  value: x-cut
  unit: ''
  basis: design_target
  locator: p.4; p.8
  note: X-cut
- device_id: chen2025-h
  field: waveguide_orientation
  value: y (light along crystal y, from the Fig. 1(a) axes)
  unit: ''
  basis: extracted_from_figure
  locator: p.3, Fig. 1(a)
  note: 'Axes in the schematic: x normal, y along the waveguide, z in plane'
- device_id: chen2025-h
  field: epitaxy_or_stack
  value: 400 nm x-cut LN on 4.7 um SiO2 (NANOLN), 200 nm ICP-etched slab; 1D topological photonic crystal (two mirror-symmetric SSH-type gratings, period 454 nm, W 400 nm, corrugation depth 250 nm, 70 unit cells per side for N70); Ti 20 nm / Au 400 nm electrodes either side; no cladding drawn
  unit: ''
  basis: design_target
  locator: p.3, Fig. 1 caption; p.4; p.8
  note: Period 454 nm, W 0.4, delta 0.25, h1 0.2 um; N = 70 for the headline device
- device_id: chen2025-h
  field: electrode_gap_um
  value: 3.5
  unit: um
  basis: design_target
  locator: p.5 Sec. 3
  note: For the 3.5 um electrode gap
- device_id: chen2025-h
  field: tuning_nm_per_v
  value: 0.02179
  unit: nm/V
  basis: measured
  locator: p.5 Sec. 3
  note: Magnitude; sign not stated
- device_id: chen2025-h
  field: wavelength_nm
  value: 1569.4
  unit: nm
  basis: extracted_from_figure
  locator: p.5, Fig. 3(d)
  note: N = 80 peak read from Fig. 3(d), about 0.5 nm uncertainty (apex partly hidden by N50); devices' gap not stated, assigned by N only.
- device_id: chen2025-i
  field: eo_film_thickness_nm
  value: 400
  unit: nm
  basis: design_target
  locator: p.4 Sec. 3; p.8 Experimental Section
  note: 400 nm X-cut TFLN
- device_id: chen2025-i
  field: etch_depth_nm
  value: 200
  unit: nm
  basis: design_target
  locator: p.4 Sec. 3; p.8
  note: Partially etched by 200 nm
- device_id: chen2025-i
  field: rib_width_nm
  value: 400
  unit: nm
  basis: design_target
  locator: p.3, Fig. 1 caption
  note: W = 0.4 um, width of slab B; slab A is W + 2 delta = 0.9 um
- device_id: chen2025-i
  field: slab_thickness_nm
  value: 200
  unit: nm
  basis: design_target
  locator: p.3, Fig. 1 caption
  note: h1 = 0.2 um residual TFLN after etching
- device_id: chen2025-i
  field: electrode_thickness_um
  value: 0.4
  unit: um
  basis: design_target
  locator: p.3, Fig. 1 caption; p.4
  note: hAu = 0.4 um
- device_id: chen2025-i
  field: electrode_metal
  value: Ti/Au (20 nm / 400 nm)
  unit: ''
  basis: design_target
  locator: p.4 Sec. 3
  note: 20 nm Ti plus 400 nm Au, e-beam evaporation and lift-off
- device_id: chen2025-i
  field: buffer_oxide_um
  value: 4.7
  unit: um
  basis: design_target
  locator: p.8 Experimental Section
  note: 4.7 um buried oxide
- device_id: chen2025-i
  field: crystal_cut
  value: x-cut
  unit: ''
  basis: design_target
  locator: p.4; p.8
  note: X-cut
- device_id: chen2025-i
  field: waveguide_orientation
  value: y (light along crystal y, from the Fig. 1(a) axes)
  unit: ''
  basis: extracted_from_figure
  locator: p.3, Fig. 1(a)
  note: 'Axes in the schematic: x normal, y along the waveguide, z in plane'
- device_id: chen2025-i
  field: epitaxy_or_stack
  value: 400 nm x-cut LN on 4.7 um SiO2 (NANOLN), 200 nm ICP-etched slab; 1D topological photonic crystal (two mirror-symmetric SSH-type gratings, period 454 nm, W 400 nm, corrugation depth 250 nm, 70 unit cells per side for N70); Ti 20 nm / Au 400 nm electrodes either side; no cladding drawn
  unit: ''
  basis: design_target
  locator: p.3, Fig. 1 caption; p.4; p.8
  note: Period 454 nm, W 0.4, delta 0.25, h1 0.2 um; N = 70 for the headline device
- device_id: chen2025-i
  field: electrode_gap_um
  value: 3.5
  unit: um
  basis: design_target
  locator: p.5 Sec. 3
  note: For the 3.5 um electrode gap
- device_id: chen2025-i
  field: tuning_nm_per_v
  value: 0.0167
  unit: nm/V
  basis: measured
  locator: p.5 Sec. 3
  note: Magnitude; sign not stated
- device_id: chen2025-i
  field: wavelength_nm
  value: 1568.4
  unit: nm
  basis: extracted_from_figure
  locator: p.5, Fig. 3(d)
  note: N = 90 trace peak read from Fig. 3(d), about 0.5 nm uncertainty; gap of Fig. 3(d) devices not stated, assigned by N only.
- device_id: chen2025-i
  field: q_loaded
  value: 3848
  unit: '1'
  basis: measured
  locator: p.4 Sec. 3
  note: Q 1118 to 3848 for N 50 to 90; type not stated
derived: []
