Repository: jwt625/eo-modulator-atlas

# EO Modulator Atlas

A traceable literature database and static browser explorer for electro-optic
modulators. The integrated atlas contains **184 papers (2012-2026), 407 device rows and
240 organizations**, all papers with `audit_status: audited` (checked 2026-10-05). It also holds
1,723 author-affiliation rows, 212 geolocated institution sites and 1,278 deduplicated people. The candidate index contains
461 records and distillation is continuing. Each reported metric has an evidence locator and
basis. Missing values stay empty.

File: data/evidence/chen2026.yaml
paper_id: chen2026
verified_on: '2026-10-05'
source_files:
- references/chen2026/text.md
- references/chen2026/figures/page_03.png
- references/chen2026/figures/page_04.png
- references/chen2026/figures/page_06.png
entries:
- device_id: chen2026-a
  field: wavelength_nm
  value: 1550
  unit: nm
  basis: measured
  locator: p.2 Sec. 1; p.5
  note: input light at 1550 nm
- device_id: chen2026-a
  field: length_mm
  value: 7.5
  unit: mm
  basis: design_target
  locator: p.2 Sec. 2; Fig. 2(a)
  note: total length of the modulation section
- device_id: chen2026-a
  field: vpi_dc_v
  value: 3.2
  unit: V
  basis: measured
  locator: p.5 text; Fig. 3(a)
  note: 5 kHz triangular wave, 8 V peak-to-peak
- device_id: chen2026-a
  field: vpi_dc_freq_ghz
  value: 5.0e-06
  unit: GHz
  basis: measured
  locator: p.5 text
  note: 5 kHz
- device_id: chen2026-a
  field: vpil_dc_vcm
  value: 2.4
  unit: V*cm
  basis: derived
  locator: p.1 abstract; p.5
  note: 3.2 V x 0.75 cm; formula implicit
- device_id: chen2026-a
  field: bw_measured_to_ghz
  value: 67
  unit: GHz
  basis: measured
  locator: p.6 Fig. 4(a)
  note: 67 GHz photodetector/VNA range; trace dips below -3 dB at about 57, 64, 66-67 GHz (Fig. 4(a)), so no 3 dB bound entered.
- device_id: chen2026-a
  field: n_rf
  value: 2.2
  unit: '1'
  basis: measured
  locator: p.4 Fig. 2(b)
  note: measured RF effective index at 47 GHz
- device_id: chen2026-a
  field: eo_film_thickness_nm
  value: 600
  unit: nm
  basis: design_target
  locator: p.2 Sec. 2
  note: x-cut LTOI wafer
- device_id: chen2026-a
  field: etch_depth_nm
  value: 300
  unit: nm
  basis: design_target
  locator: p.2 Sec. 2; Fig. 1(a) inset
  note: ridge height 300 nm
- device_id: chen2026-a
  field: rib_width_nm
  value: 2200
  unit: nm
  basis: design_target
  locator: p.2-3; Fig. 1(a),(b)
  note: top width in the modulating arms, simulation optimum
- device_id: chen2026-a
  field: electrode_gap_um
  value: 6
  unit: um
  basis: design_target
  locator: p.2 Sec. 2; Fig. 1(a) inset
  note: between signal and ground electrode
- device_id: chen2026-a
  field: signal_width_um
  value: 30
  unit: um
  basis: design_target
  locator: p.3 Fig. 1(a) inset
- device_id: chen2026-a
  field: electrode_thickness_um
  value: 1.0
  unit: um
  basis: design_target
  locator: p.3 Fig. 1(a) inset
  note: Au
- device_id: chen2026-a
  field: electrode_metal
  value: gold
  unit: ''
  basis: design_target
  locator: p.4 fabrication paragraph
  note: CPW gold electrodes by EBE and lift-off
- device_id: chen2026-a
  field: buffer_oxide_um
  value: 4.7
  unit: um
  basis: design_target
  locator: p.2 Sec. 2
  note: SiO2 under the LT
- device_id: chen2026-a
  field: substrate
  value: silicon (thickness not stated)
  unit: ''
  basis: design_target
  locator: p.2 Sec. 2
- device_id: chen2026-a
  field: crystal_cut
  value: x-cut
  unit: ''
  basis: design_target
  locator: p.2 Sec. 2
- device_id: chen2026-a
  field: waveguide_orientation
  value: propagation along y
  unit: ''
  basis: design_target
  locator: p.5 Sec. 3
  note: light propagates along the y-direction, TE polarization
- device_id: chen2026-a
  field: drive
  value: push_pull
  unit: ''
  basis: derived
  locator: p.3 Fig. 1(a) inset
  note: not stated by the authors; inferred from one waveguide in each gap of the G-S-G electrode
- device_id: chen2026-a
  field: vpi_convention
  value: mzm_push_pull
  unit: ''
  basis: derived
  locator: p.5 Fig. 3(a)
  note: not stated; Vpi read as the MZM transmission swing
- device_id: chen2026-a
  field: ng_opt
  value: 2.2
  unit: '1'
  basis: author_estimate
  locator: p.5 Sec. 3
  note: paper quotes 'group index of the optical mode (ng = 2.2)' without a source or method
derived:
- device_id: chen2026-a
  field: slab_thickness_nm
  value: 300
  formula: eo_film_thickness_nm - etch_depth_nm = 600 - 300
  inputs:
  - eo_film_thickness_nm=600
  - etch_depth_nm=300
context_values:
- item: sidewall_angle_deg_unreferenced
  value: 69
  locator: p.2
  note: reference plane not stated
- item: rf_loss_alpha0_db_per_cm_per_sqrt_ghz
  value: 0.74
  locator: p.5 text; Fig. 2(c)
  note: stated fit coefficient; measured curve in the figure is higher
- item: ring_waveguide_propagation_loss_db_per_cm
  value: 'approximately 0.5 (caption: less than 0.5)'
  locator: p.5 text; Fig. 2(c) inset
  note: single-mode ring waveguide
- item: bw_over_vpi_squared_ghz_per_v2
  value: 6.8
  locator: p.7 text; Table 1
  note: stated FoM
- item: power_drift_db_60min
  value: below 1
  locator: p.5 Fig. 3(b) inset
  note: second quadrature point
- item: claimed_bw3db_ghz
  value: exceeds 67
  locator: p.1 abstract; p.6 text; p.8 conclusion
  note: authors claim; contradicted by the measured trace of Fig. 4(a) (below -3 dB near 57, 64, 66-67 GHz); not entered (convention y)
- item: dc_drift_normalization_reference
  value: 1.0 GHz/V
  locator: p.8 Fig. 5 caption
  note: both EO response variations normalized to this reference point; Fig. 5(c) TFLT about 0.38-0.46, Fig. 5(d) TFLN about 0.37-0.69 (read from plots); no device row

File: data/evidence/chiang2025.yaml
paper_id: chiang2025
verified_on: '2026-10-02'
source_files:
- references/chiang2025/text.md
- references/chiang2025/source.json
- references/chiang2025/figures/page_02.png
- references/chiang2025/figures/page_03.png
entries:
- device_id: chiang2025-a
  field: length_mm
  value: 1
  unit: mm
  basis: measured
  locator: p.2, Design and Fabrication
  note: phase shifters are 1 mm long
- device_id: chiang2025-a
  field: vpi_dc_v
  value: 3
  unit: V
  basis: measured
  locator: p.2, Experimental Results; Fig. 3(a)
  note: V_pi(AC) at 25 MHz, fitted from waveforms at different wavelengths, 5 Vpp drive
- device_id: chiang2025-a
  field: vpi_dc_freq_ghz
  value: 0.025
  unit: GHz
  basis: measured
  locator: p.2, Experimental Results
  note: 25 MHz sinusoid, chosen to preclude slow molecular response
- device_id: chiang2025-a
  field: vpil_dc_vcm
  value: 0.3
  unit: V*cm
  basis: measured
  locator: abstract p.1; p.2
  note: V_pi L (AC); equals 3 V x 1 mm
- device_id: chiang2025-a
  field: bias_for_vpi_v
  value: 3.5
  unit: V
  basis: measured
  locator: p.2, Experimental Results
  note: Vbias maintained during AC and RF characterization
- device_id: chiang2025-a
  field: drive_vpp_v
  value: 1.9
  unit: V
  basis: measured
  locator: p.3, eye-diagram paragraph; Fig. 5
  note: differential input before equalization, Vbias 3.5 V
- device_id: chiang2025-a
  field: bw6db_ghz
  value: 67
  unit: GHz
  basis: measured
  locator: p.3, Fig. 4(a)
  note: 'paper: f6dB exceeds 67 GHz, limited by 67 GHz VNA; no roll-off observed'
- device_id: chiang2025-a
  field: bw_measured_to_ghz
  value: 67
  unit: GHz
  basis: measured
  locator: p.3
  note: 67 GHz PNA
- device_id: chiang2025-a
  field: prop_loss_db_per_cm
  value: 65
  unit: dB/cm
  basis: measured
  locator: p.2-3, end of Experimental Results
  note: 'paper: approximately 6.5 dB/mm for the Si-FNLC phase shifters; converted to dB/cm'
- device_id: chiang2025-a
  field: extinction_ratio_db
  value: 21.8
  unit: dB
  basis: measured
  locator: p.2, Fig. 3(b)
  note: static ER of the MZM transmission spectrum; FSR 7.5 nm
- device_id: chiang2025-a
  field: substrate
  value: standard SOI wafer (commercial active silicon photonics MPW)
  basis: measured
  locator: p.2, Design and Fabrication
  note: wafer type only; BOX thickness not stated
- device_id: chiang2025-a
  field: cladding
  value: FNLC (PM616) as dielectric cladding in the oxide-open region
  basis: measured
  locator: p.1-2; Fig. 1(a)
  note: foundry cladding oxide opened over the phase shifters
- device_id: chiang2025-a
  field: epitaxy_or_stack
  value: doped-silicon slot waveguide phase shifters; slot width approx. 125 nm (TEM, Fig. 2); 350 nm oxide overetch into BOX at the slots; FNLC fills the slot
  basis: measured
  locator: p.2, Fig. 2
  note: TEM before FNLC loading
- device_id: chiang2025-a
  field: max_baud_gbd
  value: 51
  unit: GBd
  basis: measured
  locator: p.3, Fig. 5
  note: 51 GBd PAM-4, PRBS11
- device_id: chiang2025-a
  field: modulation_format
  value: PAM-4
  basis: measured
  locator: abstract p.1; p.3, Fig. 5
  note: TDECQ 2.56 dB; 7-tap Tx FFE and 42-tap Rx FFE
- device_id: chiang2025-a
  field: max_line_rate_gbps
  value: 102
  unit: Gb/s
  basis: measured
  locator: abstract p.1; p.3
  note: 102 Gbit/s PAM-4
- device_id: chiang2025-a
  field: drive
  value: push_pull
  basis: measured
  locator: p.2 (push-pull driving of the two signal traces); p.3 (push-pull driving implemented, eye diagram)
  note: stated for the eye-diagram experiment; drive of the 25 MHz Vpi measurement not stated
- device_id: chiang2025-a
  field: vpi_convention
  value: unspecified
  basis: derived
  locator: p.2 Experimental Results
  note: authors do not say whether the 3 V is per phase shifter or MZM-level; GSGSG asymmetric loading of two phase shifters
- device_id: chiang2025-a
  field: r_eff_pm_per_v
  value: 29.5
  unit: pm/V
  basis: derived
  locator: p.2, Experimental Results
  note: Component r33, extracted from Vpi(AC), TEM waveguide dimensions and Lumerical MODE simulation.
derived: []

File: data/evidence/datta2020.yaml
paper_id: datta2020
verified_on: '2026-10-07'
source_files:
- references/datta2020/text.md
- references/datta2020/crossref.json
- references/datta2020/figures/page_09.png
- references/datta2020/figures/page_10.png
entries:
- device_id: datta2020-a
  field: wavelength_nm
  value: 1550
  unit: nm
  basis: measured
  locator: p.8; Fig. 3(d) caption p.10
  note: Frequency response measured at 1550 nm; MZI fringes plotted 1520 to 1600 nm
- device_id: datta2020-a
  field: length_mm
  value: 0.5
  unit: mm
  basis: design_target
  locator: p.7
  note: 500 um WS2-HfO2-ITO capacitor on each arm; device lengths vary between MZIs (Fig. 3 caption p.10)
- device_id: datta2020-a
  field: vpil_dc_vcm
  value: 1.33
  unit: V*cm
  basis: derived
  locator: p.7; Fig. 3(c)
  note: Authors' VpiL from Delta n_eff vs voltage of the MZI fringe shift (formula in SI Section V, not cached); unclad device
- device_id: datta2020-a
  field: bw3db_ghz
  value: 0.3
  unit: GHz
  basis: measured
  locator: p.8; Fig. 3(d)
  note: VNA and 40 GHz photodiode, RC limited by monolayer WS2 resistance; Fig. label reads 0.33 GHz
- device_id: datta2020-a
  field: rib_width_nm
  value: 1000
  unit: nm
  basis: design_target
  locator: p.15 Methods (capacitive devices); p.6
  note: 1 um wide SiN waveguide, 360 nm high
- device_id: datta2020-a
  field: buffer_oxide_um
  value: 4
  unit: um
  basis: design_target
  locator: p.15 Methods (capacitive devices)
  note: Thermally oxidized SiO2 under the SiN
- device_id: datta2020-a
  field: electrode_metal
  value: Ti/Au (30 nm / 50 nm) contacts to WS2 and ITO; sputtered ITO top gate
  unit: ''
  basis: design_target
  locator: p.15 Methods (capacitive devices)
- device_id: datta2020-a
  field: cladding
  value: None over the capacitor (unclad); 260 nm planarized PECVD SiO2 and 45 nm ALD Al2O3 between SiN and WS2
  unit: ''
  basis: design_target
  locator: p.6; p.15 Methods; Fig. 3(c) caption p.10
- device_id: datta2020-a
  field: epitaxy_or_stack
  value: SiN (1 um x 360 nm) / 260 nm SiO2 / 45 nm Al2O3 / CVD monolayer WS2 / 26 nm ALD HfO2 / sputtered ITO
  unit: ''
  basis: design_target
  locator: p.6; p.7; p.15 Methods
  note: HfO2 26 nm stated on p.7
- device_id: datta2020-b
  field: length_mm
  value: 0.5
  unit: mm
  basis: design_target
  locator: p.7
  note: 500 um capacitor on each arm; SU-8 added to the same WS2 platform
- device_id: datta2020-b
  field: vpil_dc_vcm
  value: 0.8
  unit: V*cm
  basis: derived
  locator: p.7; Fig. 3(c) caption p.10; abstract p.1
  note: Authors' VpiL with SU-8 cladding, Delta n_eff 1.35e-3 (text) or 1.3e-3 (caption); formula in SI Section V, not cached
- device_id: datta2020-b
  field: rib_width_nm
  value: 1000
  unit: nm
  basis: design_target
  locator: p.15 Methods (capacitive devices); p.6
  note: 1 um wide SiN waveguide, 360 nm high
- device_id: datta2020-b
  field: buffer_oxide_um
  value: 4
  unit: um
  basis: design_target
  locator: p.15 Methods (capacitive devices)
  note: Thermally oxidized SiO2 under the SiN
- device_id: datta2020-b
  field: electrode_metal
  value: Ti/Au (30 nm / 50 nm) contacts to WS2 and ITO; sputtered ITO top gate
  unit: ''
  basis: design_target
  locator: p.15 Methods (capacitive devices)
- device_id: datta2020-b
  field: cladding
  value: SU-8 (3.5 um) over the capacitor; 260 nm planarized PECVD SiO2 and 45 nm ALD Al2O3 between SiN and WS2
  unit: ''
  basis: design_target
  locator: p.7; p.15 Methods
- device_id: datta2020-b
  field: epitaxy_or_stack
  value: SiN (1 um x 360 nm) / 260 nm SiO2 / 45 nm Al2O3 / CVD monolayer WS2 / 26 nm ALD HfO2 / sputtered ITO / SU-8
  unit: ''
  basis: design_target
  locator: p.6; p.7; p.15 Methods
  note: Same stack as the unclad device plus SU-8
- device_id: datta2020-c
  field: vpil_dc_vcm
  value: 1.7
  unit: V*cm
  basis: derived
  locator: p.8; Fig. 4(b)
  note: Authors' VpiL for the MoS2 device, Delta n_eff 6.4e-4 at 8 V; formula in SI Section VIII, not cached
- device_id: datta2020-c
  field: rib_width_nm
  value: 1000
  unit: nm
  basis: design_target
  locator: p.15 Methods (capacitive devices); p.6
  note: 1 um wide SiN waveguide, 360 nm high
- device_id: datta2020-c
  field: buffer_oxide_um
  value: 4
  unit: um
  basis: design_target
  locator: p.15 Methods (capacitive devices)
  note: Thermally oxidized SiO2 under the SiN
- device_id: datta2020-c
  field: electrode_metal
  value: Ti/Au (30 nm / 50 nm) contacts to MoS2 and ITO; sputtered ITO top gate
  unit: ''
  basis: design_target
  locator: p.15 Methods (capacitive devices)
- device_id: datta2020-c
  field: cladding
  value: None over the capacitor (unclad); 40 nm planarized PECVD SiO2 and 5 nm ALD Al2O3 between SiN and MoS2
  unit: ''
  basis: design_target
  locator: p.15 Methods; Fig. 4 caption p.10
  note: Curly-bracket values are the MoS2 dimensions (p.16)
- device_id: datta2020-c
  field: epitaxy_or_stack
  value: SiN (1 um x 360 nm) / 40 nm SiO2 / 5 nm Al2O3 / CVD monolayer MoS2 / 37 nm ALD HfO2 / sputtered ITO
  unit: ''
  basis: design_target
  locator: p.15 Methods; p.16 note
derived: []

File: data/evidence/deng2026.yaml
paper_id: deng2026
verified_on: '2026-10-01'
source_files:
- references/deng2026/text.md
- references/deng2026/figures/page_08.png
- references/deng2026/figures/img_p08_1.png
entries:
- device_id: deng2026-a
  field: wavelength_nm
  value: 1550
  unit: nm
  basis: measured
  locator: p.7 Sec. On-chip EO modulator; Fig. 4d; abstract
  note: C-band tunable laser (Methods p.9)
- device_id: deng2026-a
  field: length_mm
  value: 1
  unit: mm
  basis: measured
  locator: p.7 Sec. On-chip EO modulator
  note: length of each phase-shifting arm; GSG TWE on one arm
- device_id: deng2026-a
  field: vpi_dc_v
  value: 7
  unit: V
  basis: measured
  locator: p.7; Fig. 4d; p.9 Methods
  note: Vpi at 1550 nm from a 100 kHz triangular sweep (p.9); which arm is driven and the DC bias are not stated
- device_id: deng2026-a
  field: vpil_dc_vcm
  value: 0.7
  unit: V*cm
  basis: derived
  locator: abstract; p.7; Fig. 4d
  note: authors compute Vpi x L = 7 V x 0.1 cm; simulated value is 0.73 V*cm
- device_id: deng2026-a
  field: eo_rolloff_db
  value: 9
  unit: dB
  basis: extracted_from_figure
  locator: p.8 Fig. 4(e)
  note: response near -9 dB at 30 GHz, plot end; 0 dB reference not stated
- device_id: deng2026-a
  field: eo_rolloff_freq_ghz
  value: 30
  unit: GHz
  basis: extracted_from_figure
  locator: p.8 Fig. 4(e)
  note: last plotted frequency
- device_id: deng2026-a
  field: bw3db_ghz
  value: 12
  unit: GHz
  basis: measured
  locator: p.7 text; Fig. 4e
  note: '''approximately 12 GHz''; roll-off attributed to group-velocity mismatch'
- device_id: deng2026-a
  field: bw6db_ghz
  value: 28
  unit: GHz
  basis: measured
  locator: abstract; p.8 text; Fig. 4e
  note: flat response 15-28 GHz
- device_id: deng2026-a
  field: eo_film_thickness_nm
  value: 300
  unit: nm
  basis: measured
  locator: p.7 Sec. On-chip EO modulator
  note: BTO film in the modulator; Figs. 1-3 films are 180 nm
- device_id: deng2026-a
  field: electrode_gap_um
  value: 5.5
  unit: um
  basis: measured
  locator: p.7 Sec. On-chip EO modulator; Fig. 4c
  note: electrode spacing
- device_id: deng2026-a
  field: electrode_thickness_um
  value: 0.5
  unit: um
  basis: measured
  locator: p.9 Methods, Fabrication
  note: 500 nm Au over 10 nm Ti
- device_id: deng2026-a
  field: electrode_metal
  value: Au (10 nm Ti adhesion layer)
  unit: ''
  basis: measured
  locator: p.9 Methods, Fabrication
- device_id: deng2026-a
  field: substrate
  value: LSAT (001)
  unit: ''
  basis: measured
  locator: p.9 Methods, Sample preparation
- device_id: deng2026-a
  field: cladding
  value: air above strip and electrodes (Fig. 4c); patterned BCB optical isolation layer >2 um (Methods)
  unit: ''
  basis: extracted_from_figure
  locator: Fig. 4c labels; p.9 Methods
  note: BCB position relative to the electrodes not shown in the cross-section
- device_id: deng2026-a
  field: crystal_cut
  value: (001) BTO film on (001) LSAT
  unit: ''
  basis: measured
  locator: p.9 Methods, Sample preparation
- device_id: deng2026-a
  field: waveguide_orientation
  value: electrode field along <110>; propagation along <1-10> read from Fig. 4a axes
  unit: ''
  basis: extracted_from_figure
  locator: p.7 text; Fig. 4a axes
  note: field direction stated in text, propagation direction read from the micrograph axes
- device_id: deng2026-a
  field: epitaxy_or_stack
  value: LSAT (001) substrate / BTO 300 nm (PLD; approx 40 nm self-buffer layer at the interface, observed in the 180 nm characterisation film and presumed for the device film) / Si3N4 260 nm PECVD strip-loaded
    waveguide / >2 um BCB isolation / 10 nm Ti + 500 nm Au electrodes
  unit: ''
  basis: measured
  locator: p.4 text; p.5 Fig. 2(a); p.7; p.9 Methods
  note: Si3N4 strip width not stated (about 1.4-1.7 um from Fig. 4b/4c, not entered); 40 nm buffer from the 180 nm film
- device_id: deng2026-a
  field: drive
  value: single_ended
  unit: ''
  basis: derived
  locator: p.7 Sec. On-chip EO modulator
  note: 'text: RF and DC on the GSG arm, DC tuning only on the other; authors do not say which arm the Vpi sweep drives'
- device_id: deng2026-a
  field: vpi_convention
  value: mzm_single_arm
  unit: ''
  basis: derived
  locator: p.7; Fig. 4d; p.9 Methods
  note: 'inferred: authors do not say which arm the Vpi sweep drives or name the convention'
- device_id: deng2026-a
  field: vpi_dc_freq_ghz
  value: 0.0001
  unit: GHz
  basis: measured
  locator: p.9 Methods
  note: 'source: For Vπ measurements, the MZI modulator was driven by a 100 kHz triangular voltage signal'
derived: []
context_values:
- item: Pockels_coefficient_r42_film
  value: '>358'
  unit: pm/V
  locator: abstract; p.5; Supplementary Note 4
  note: calculated from the effective coefficient along <110>
- item: effective_EO_coefficient_rc
  value: 253 (E along <110>); 34 (E along <100>)
  unit: pm/V
  locator: p.5 Fig. 3c
  note: Sénarmont measurement on a 180 nm film
- item: Curie_temperature_film
  value: 200
  unit: degC
  locator: abstract; p.7
- item: Vpi_L_simulated
  value: 0.73
  unit: V*cm
  locator: p.7
  note: finite-element, EO overlap factor 45%
- item: EO_overlap_factor
  value: 0.45
  unit: '1'
  locator: p.7
- item: S11
  value: about -15
  unit: dB
  locator: p.8 Fig. 4e
  note: fluctuates around -15 dB
- item: Si3N4_core_thickness
  value: 260
  unit: nm
  locator: p.9 Methods
- item: refractive_index_BTO_LSAT
  value: 2.26 / 1.99
  unit: '1'
  locator: p.2
  note: at 1550 nm, as stated in the introduction
- item: measurement_frequency_limit_bias_T
  value: 40
  unit: GHz
  locator: p.9 Methods
  note: 67 GHz VNA with bias-T; plot in Fig. 4e ends at 30 GHz
- item: license_and_rights_basis
  value: Crossref license records (vor and tdm, https://creativecommons.org/licenses/by/4.0, start 2026-01-02); article notice p.1 'Open Access ... Creative Commons Attribution 4.0'
  unit: ''
  locator: references/deng2026/crossref.json; p.1

File: data/evidence/deng2026a.yaml
paper_id: deng2026a
verified_on: '2026-10-04'
source_files:
- references/deng2026a/text.md
- references/deng2026a/figures/page_02.png
- references/deng2026a/figures/page_03.png
- references/deng2026a/figures/img_p02_1.png
entries:
- device_id: deng2026a-a
  field: length_mm
  value: 2.5
  unit: mm
  basis: measured
  locator: p.2, Sec. 3
  note: Two 2.5 mm phase shifters, series-connected p-n junctions
- device_id: deng2026a-a
  field: vpil_dc_vcm
  value: 1.5
  unit: V*cm
  basis: measured
  locator: p.1, Sec. 2; p.2, Sec. 3
  note: Stated modulation efficiency 1.5 V cm; bias, DC versus RF, and definition not stated
- device_id: deng2026a-a
  field: bw3db_ghz
  value: 40.8
  unit: GHz
  basis: measured
  locator: p.2, Sec. 3; Fig. 2(d)
  note: Fig. 2(d) label for plotted -3 V trace; text says median, inset median 38.0 GHz (bias unlabeled); trace crosses -3 dB near 40 GHz
- device_id: deng2026a-a
  field: eo_film_thickness_nm
  value: 220
  unit: nm
  basis: measured
  locator: p.2, Sec. 3
  note: 220 nm silicon layer on 300 mm SOI
- device_id: deng2026a-a
  field: buffer_oxide_um
  value: 2
  unit: um
  basis: measured
  locator: p.2, Sec. 3
  note: 2 um buried oxide
- device_id: deng2026a-a
  field: substrate
  value: 300 mm SOI wafer, 220 nm silicon, 2 um BOX
  unit: ''
  basis: measured
  locator: p.2, Sec. 3
- device_id: deng2026a-a
  field: extinction_ratio_db
  value: 3.38
  unit: dB
  basis: measured
  locator: p.3, Sec. 5; Fig. 4(c)
  note: Dynamic ER of the 224 Gb/s PAM4 eye; NRZ 4.05 dB at 112 Gb/s
- device_id: deng2026a-a
  field: drive
  value: series_push_pull
  unit: ''
  basis: measured
  locator: p.2, Sec. 3
  note: Two series-connected p-n junctions form a push-pull configuration; driven differentially at 3.2 Vppd
- device_id: deng2026a-a
  field: max_baud_gbd
  value: 112
  unit: GBd
  basis: measured
  locator: p.3, Sec. 5; Fig. 4
  note: Eyes at 112 GBaud NRZ, PAM4, PAM6 and PAM8
- device_id: deng2026a-a
  field: modulation_format
  value: '112 GBaud eyes: NRZ 112 Gb/s (ER 4.05 dB), PAM4 224 Gb/s (ER 3.38 dB, RLM 94.4%, TDECQ 1.25 dB), PAM6 280 Gb/s, PAM8 336 Gb/s; 10-tap FFE; no BER reported'
  unit: ''
  basis: measured
  locator: p.3, Sec. 5; Fig. 4
- device_id: deng2026a-a
  field: max_line_rate_gbps
  value: 336
  unit: Gb/s
  basis: measured
  locator: p.1 abstract; p.3, Fig. 4(e)
  note: 112 GBaud PAM8 optical eye
- device_id: deng2026a-a
  field: energy_per_bit_fj
  value: 2470
  unit: fJ/bit
  basis: derived
  locator: p.1 title; p.3, Sec. 5-6
  note: 'Authors: 831 mW total transmitter power (driver included) / 336 Gb/s = 2.47 pJ/b; not modulator-only.'
- device_id: deng2026a-a
  field: drive_vpp_v
  value: 3.2
  unit: V
  basis: measured
  locator: p.1, Sec. 1; p.3, Sec. 5
  note: Differential peak-to-peak swing delivered by the driver, 3.2 Vppd
- device_id: deng2026a-a
  field: epitaxy_or_stack
  value: Series push-pull, two 2.5 mm phase shifters; GSSG capacitive-loaded TW electrode with periodic loading, Fig. 2(b) labels Td 4, Tp 50, Th 5, Tl 47, Tg 3 um (definitions not in text); customized
    doping for linearity
  unit: ''
  basis: measured
  locator: p.2, Sec. 3; Fig. 2(b)
- device_id: deng2026a-a
  field: driver
  value: 90 nm SiGe BiCMOS distributed driver with 4.1 dB CTLE peaking at 62 GHz, 3.2 Vppd, 40 ohm back termination, wire-bonded to the MZM; Keysight M8199A AWG input; 831 mW total
  unit: ''
  basis: measured
  locator: p.1-3, Sec. 2, 4, 5
- device_id: deng2026a-a
  field: electrode_type
  value: cl_twe
  unit: ''
  basis: measured
  locator: p.2, Sec. 3; Fig. 2(b)
  note: GSSG electrode with capacitive loaded traveling-wave structure
- device_id: deng2026a-a
  field: waveguide_platform
  value: soi_rib
  unit: ''
  basis: measured
  locator: p.2, Sec. 3; Fig. 2(a)
  note: Ridge waveguide on 220 nm SOI; etch depth not stated
- device_id: deng2026a-b
  field: length_mm
  value: 2.5
  unit: mm
  basis: measured
  locator: p.2, Sec. 3
  note: Two 2.5 mm phase shifters, series-connected p-n junctions
- device_id: deng2026a-b
  field: bw3db_ghz
  value: 52.9
  unit: GHz
  basis: measured
  locator: p.2, Sec. 3; Fig. 2(d)
  note: Fig. 2(d) label for -6 V trace; text says median; trace crosses -3 dB near 52 GHz
- device_id: deng2026a-b
  field: drive
  value: series_push_pull
  unit: ''
  basis: measured
  locator: p.2, Sec. 3
  note: Two series-connected p-n junctions form a push-pull configuration
- device_id: deng2026a-a
  field: band
  value: o_band
  basis: derived
  locator: p.3, Fig. 4(a)
  note: PDFA (O-band amplifier) in test setup; wavelength not stated
- device_id: deng2026a-b
  field: band
  value: o_band
  basis: derived
  locator: p.3, Fig. 4(a)
  note: PDFA (O-band amplifier) in test setup; wavelength not stated
derived: []
context_values:
- item: license_notice
  value: Optical Fiber Communication Conference (OFC) (c) 2026 Optica Publishing Group
  locator: p.1-3, page footer
  note: printed in the page footer of pages 1-3

File: data/evidence/derose2012.yaml
paper_id: derose2012
verified_on: '2026-10-04'
source_files:
- references/derose2012/text.md
- references/derose2012/figures/page_01.png
- references/derose2012/figures/page_02.png
entries:
- device_id: derose2012-a
  field: eo_film_thickness_nm
  value: 250
  unit: nm
  basis: measured
  locator: p.1, Sec. 2
  note: Initial silicon layer thickness of the SOI wafer
- device_id: derose2012-a
  field: buffer_oxide_um
  value: 3
  unit: um
  basis: measured
  locator: p.1, Sec. 2
  note: Buried oxide thickness
- device_id: derose2012-a
  field: electrode_thickness_um
  value: 1
  unit: um
  basis: measured
  locator: p.2, Sec. 2
  note: Unloaded slot line fabricated in 1 um metal1 stack
- device_id: derose2012-a
  field: electrode_metal
  value: Ti/TiN/AlCu/TiN stack (metal1)
  unit: ''
  basis: measured
  locator: p.2, Sec. 2
  note: Metal1 stack; separate Al bus lines contact device through tungsten vias
- device_id: derose2012-a
  field: substrate
  value: SOI wafer, 3 um buried oxide, 250 nm initial silicon layer
  unit: ''
  basis: measured
  locator: p.1, Sec. 2
- device_id: derose2012-a
  field: epitaxy_or_stack
  value: Lateral p-n junctions, n- and p-type doping about 5e18 cm^-3 (As and P implants);
    W vias to Al bus lines; slot-line electrode loaded periodically by series-connected
    p-n segments (50 um active segments, fill factor 0.6, junction capacitance 0.41
    fF/um at 0 V)
  unit: ''
  basis: measured
  locator: p.1-2, Sec. 2
  note: Doping approx 5e18 per cm3; segment length and fill factor from p.2; dopant
    species as written (As, P named for n- and p-type)
- device_id: derose2012-a
  field: length_mm
  value: 0.5
  unit: mm
  basis: measured
  locator: p.2, Sec. 3
  note: Effective active length
- device_id: derose2012-a
  field: bw3db_ghz
  value: 24
  unit: GHz
  basis: measured
  locator: p.2, Sec. 3; Fig. 2(a)
  note: Stated in text; measured trace and fit both plotted; reference frequency not
    stated
- device_id: derose2012-a
  field: drive
  value: series_push_pull
  unit: ''
  basis: derived
  locator: p.1, Fig. 1(c); p.2, Sec. 2
  note: Authors say push-pull; Fig. 1(c) and p.2 show two series-connected junctions
    driven by one RF signal
- device_id: derose2012-a
  field: bw3db_reference
  value: low_freq_unstated
  unit: ''
  basis: derived
  locator: p.2, Fig. 2(a)
  note: Relative response plotted from low frequency; reference not stated by authors, entered unspecified
  previous_value: unspecified
- device_id: derose2012-b
  field: eo_film_thickness_nm
  value: 250
  unit: nm
  basis: measured
  locator: p.1, Sec. 2
  note: Initial silicon layer thickness of the SOI wafer
- device_id: derose2012-b
  field: buffer_oxide_um
  value: 3
  unit: um
  basis: measured
  locator: p.1, Sec. 2
  note: Buried oxide thickness
- device_id: derose2012-b
  field: electrode_thickness_um
  value: 1
  unit: um
  basis: measured
  locator: p.2, Sec. 2
  note: Unloaded slot line fabricated in 1 um metal1 stack
- device_id: derose2012-b
  field: electrode_metal
  value: Ti/TiN/AlCu/TiN stack (metal1)
  unit: ''
  basis: measured
  locator: p.2, Sec. 2
  note: Metal1 stack; separate Al bus lines contact device through tungsten vias
- device_id: derose2012-b
  field: substrate
  value: SOI wafer, 3 um buried oxide, 250 nm initial silicon layer
  unit: ''
  basis: measured
  locator: p.1, Sec. 2
- device_id: derose2012-b
  field: epitaxy_or_stack
  value: Lateral p-n junctions, n- and p-type doping about 5e18 cm^-3 (As and P implants);
    W vias to Al bus lines; slot-line electrode loaded periodically by series-connected
    p-n segments (50 um active segments, fill factor 0.6, junction capacitance 0.41
    fF/um at 0 V)
  unit: ''
  basis: measured
  locator: p.1-2, Sec. 2
  note: Doping approx 5e18 per cm3; segment length and fill factor from p.2; dopant
    species as written (As, P named for n- and p-type)
- device_id: derose2012-b
  field: length_mm
  value: 1.5
  unit: mm
  basis: measured
  locator: p.2, Sec. 3
  note: Effective active length
- device_id: derose2012-b
  field: bw3db_ghz
  value: 14
  unit: GHz
  basis: measured
  locator: p.2, Sec. 3; Fig. 2(a)
  note: Stated in text; measured trace and fit both plotted; reference frequency not
    stated
- device_id: derose2012-b
  field: drive
  value: series_push_pull
  unit: ''
  basis: derived
  locator: p.1, Fig. 1(c); p.2, Sec. 2
  note: Authors say push-pull; Fig. 1(c) and p.2 show two series-connected junctions
    driven by one RF signal
- device_id: derose2012-b
  field: bw3db_reference
  value: low_freq_unstated
  unit: ''
  basis: derived
  locator: p.2, Fig. 2(a)
  note: Relative response plotted from low frequency; reference not stated by authors, entered unspecified
  previous_value: unspecified
- device_id: derose2012-c
  field: eo_film_thickness_nm
  value: 250
  unit: nm
  basis: measured
  locator: p.1, Sec. 2
  note: Initial silicon layer thickness of the SOI wafer
- device_id: derose2012-c
  field: buffer_oxide_um
  value: 3
  unit: um
  basis: measured
  locator: p.1, Sec. 2
  note: Buried oxide thickness
- device_id: derose2012-c
  field: electrode_thickness_um
  value: 1
  unit: um
  basis: measured
  locator: p.2, Sec. 2
  note: Unloaded slot line fabricated in 1 um metal1 stack
- device_id: derose2012-c
  field: electrode_metal
  value: Ti/TiN/AlCu/TiN stack (metal1)
  unit: ''
  basis: measured
  locator: p.2, Sec. 2
  note: Metal1 stack; separate Al bus lines contact device through tungsten vias
- device_id: derose2012-c
  field: substrate
  value: SOI wafer, 3 um buried oxide, 250 nm initial silicon layer
  unit: ''
  basis: measured
  locator: p.1, Sec. 2
- device_id: derose2012-c
  field: epitaxy_or_stack
  value: Lateral p-n junctions, n- and p-type doping about 5e18 cm^-3 (As and P implants);
    W vias to Al bus lines; slot-line electrode loaded periodically by series-connected
    p-n segments (50 um active segments, fill factor 0.6, junction capacitance 0.41
    fF/um at 0 V)
  unit: ''
  basis: measured
  locator: p.1-2, Sec. 2
  note: Doping approx 5e18 per cm3; segment length and fill factor from p.2; dopant
    species as written (As, P named for n- and p-type)
- device_id: derose2012-c
  field: length_mm
  value: 2
  unit: mm
  basis: measured
  locator: p.2, Sec. 3
  note: Length of the modulator on which the VpiL was measured
- device_id: derose2012-c
  field: vpil_dc_vcm
  value: 0.7
  unit: V*cm
  basis: measured
  locator: p.1 abstract; p.2, Sec. 3 and Sec. 4
  note: Stated as half-wave voltage length product; DC or RF and convention not stated
- device_id: derose2012-c
  field: drive
  value: series_push_pull
  unit: ''
  basis: derived
  locator: p.1, Fig. 1(c); p.2, Sec. 2
  note: Authors say push-pull; Fig. 1(c) and p.2 show two series-connected junctions
    driven by one RF signal
derived: []
