Repository: jwt625/eo-modulator-atlas

# EO Modulator Atlas

A traceable literature database and static browser explorer for electro-optic
modulators. The integrated atlas contains **184 papers (2012-2026), 407 device rows and
240 organizations**, all papers with `audit_status: audited` (checked 2026-10-05). It also holds
1,723 author-affiliation rows, 212 geolocated institution sites and 1,278 deduplicated people. The candidate index contains
461 records and distillation is continuing. Each reported metric has an evidence locator and
basis. Missing values stay empty.

File: data/evidence/didier2026.yaml
paper_id: didier2026
verified_on: '2026-10-04'
source_files:
- references/didier2026/text.md
- references/didier2026/crossref.json
- references/didier2026/figures/page_03.png
- references/didier2026/figures/page_05.png
- references/didier2026/figures/page_06.png
entries:
- device_id: didier2026-a
  field: eo_film_thickness_nm
  value: 1500
  unit: nm
  basis: measured
  locator: p.2; Fig. 4(b) legend
  note: 1.5 um x-cut LNOS wafer
- device_id: didier2026-a
  field: etch_depth_nm
  value: 920
  unit: nm
  basis: measured
  locator: p.2; p.7 Methods
  note: etch depth 920 nm for the 1.5 um film
- device_id: didier2026-a
  field: rib_width_nm
  value: 2500
  unit: nm
  basis: measured
  locator: p.2; p.7 Methods
  note: top width 2.5 um
- device_id: didier2026-a
  field: sidewall_angle_deg
  value: 65
  unit: deg
  basis: measured
  locator: p.2
  note: approximately 65 deg from anisotropic physical etching
- device_id: didier2026-a
  field: electrode_thickness_um
  value: 0.9
  unit: um
  basis: measured
  locator: p.2; p.7 Methods
  note: 900 nm gold electro-optic electrodes
- device_id: didier2026-a
  field: electrode_metal
  value: gold
  basis: measured
  locator: p.2
- device_id: didier2026-a
  field: substrate
  value: sapphire (Al2O3); thickness not stated
  basis: measured
  locator: p.2; Fig. 1(a)
  note: sapphire substrate; thickness not stated
- device_id: didier2026-a
  field: cladding
  value: air
  basis: extracted_from_figure
  locator: p.3 Fig. 1(b)
  note: Air label above the LN ridge; no cladding described
- device_id: didier2026-a
  field: crystal_cut
  value: x-cut
  basis: measured
  locator: p.2
- device_id: didier2026-a
  field: wavelength_nm
  value: 4000
  unit: nm
  basis: measured
  locator: p.3; Fig. 3(b)
  note: QCL at 4 um
- device_id: didier2026-a
  field: length_mm
  value: 8
  unit: mm
  basis: measured
  locator: p.3; Fig. 3(b)
  note: 0.8 cm electrode length
- device_id: didier2026-a
  field: vpi_dc_v
  value: 28
  unit: V
  basis: measured
  locator: p.5 Fig. 3(b)
  note: 100 kHz triangular sweep; cosine fit
- device_id: didier2026-a
  field: vpil_dc_vcm
  value: 22.4
  unit: V*cm
  basis: derived
  locator: p.3; p.5 Fig. 3(b)
  note: authors state 22.4 V*cm for 0.8 cm; equals 28 V x 0.8 cm
- device_id: didier2026-a
  field: bw3db_ghz
  value: 20
  unit: GHz
  basis: measured
  locator: p.4; Fig. 4(b); abstract
  note: flat response, no roll-off to 20 GHz; limited by VNA and detector
- device_id: didier2026-a
  field: bw_measured_to_ghz
  value: 20
  unit: GHz
  basis: measured
  locator: p.4; Fig. 4(b)
  note: VNA and detector limit
- device_id: didier2026-a
  field: il_onchip_db
  value: 4
  unit: dB
  basis: derived
  locator: p.4
  note: authors deduce intrinsic device loss at most 4 dB at 4 um via cutback intercept
- device_id: didier2026-a
  field: il_fiber_to_fiber_db
  value: 14.1
  unit: dB
  basis: measured
  locator: p.4; p.2
  note: total fiber-to-fiber insertion loss at 4 um
- device_id: didier2026-a
  field: prop_loss_db_per_cm
  value: 1.1
  unit: dB/cm
  basis: measured
  locator: p.4; Fig. 3(d)
  note: roughly 1.1 dB/cm at 4 um, cutback with grating couplers
- device_id: didier2026-a
  field: extinction_ratio_db
  value: 17.1
  unit: dB
  basis: measured
  locator: p.3; p.5 Fig. 3(b)
- device_id: didier2026-a
  field: electrode_gap_um
  value: 10.5
  unit: um
  basis: measured
  locator: p.3; p.5 Fig. 3(b)
  note: gap G between signal and ground electrodes
- device_id: didier2026-a
  field: max_baud_gbd
  value: 10
  unit: GBd
  basis: measured
  locator: p.6 Fig. 4(c)
  note: eye diagram label 10 Gbaud
- device_id: didier2026-a
  field: modulation_format
  value: two-level PRBS 2^15 at 10 Gbit/s over 0.5 m free space; -log10(BER) = 4.3
  basis: measured
  locator: p.5; p.6 Fig. 4(c)
- device_id: didier2026-a
  field: max_line_rate_gbps
  value: 10
  unit: Gb/s
  basis: measured
  locator: p.5
  note: 10 Gbit/s limited by 20 GS/s AWG
- device_id: didier2026-a
  field: vpi_convention
  value: mzm_push_pull
  basis: derived
  locator: p.2
  note: 'authors: differential field across the arms gives an antisymmetric phase shift; push-pull not stated'
- device_id: didier2026-a
  field: drive
  value: push_pull
  basis: derived
  locator: p.2
  note: arms in the two gaps of the GSG line; authors say differential field, antisymmetric phase
- device_id: didier2026-a
  field: bw3db_reference
  value: unspecified
  basis: measured
  locator: Fig. 4(b)
  note: normalised S21; reference frequency not stated
- device_id: didier2026-a
  field: er_type
  value: static
  basis: measured
  locator: p.5 Fig. 3(b)
  note: triangular voltage sweep
- device_id: didier2026-a
  field: electrode_type
  value: tw_gsg
  basis: measured
  locator: p.2
  note: ground-signal-ground coplanar microwave line, 50 ohm terminated
- device_id: didier2026-a
  field: waveguide_platform
  value: other
  basis: measured
  locator: p.2
  note: lithium niobate on sapphire; no enum value for LNOS
- device_id: didier2026-b
  field: eo_film_thickness_nm
  value: 1500
  unit: nm
  basis: measured
  locator: p.2; Fig. 4(b) legend
  note: 1.5 um x-cut LNOS wafer
- device_id: didier2026-b
  field: etch_depth_nm
  value: 920
  unit: nm
  basis: measured
  locator: p.2; p.7 Methods
  note: etch depth 920 nm for the 1.5 um film
- device_id: didier2026-b
  field: rib_width_nm
  value: 2500
  unit: nm
  basis: measured
  locator: p.2; p.7 Methods
  note: top width 2.5 um
- device_id: didier2026-b
  field: sidewall_angle_deg
  value: 65
  unit: deg
  basis: measured
  locator: p.2
  note: approximately 65 deg from anisotropic physical etching
- device_id: didier2026-b
  field: electrode_thickness_um
  value: 0.9
  unit: um
  basis: measured
  locator: p.2; p.7 Methods
  note: 900 nm gold electro-optic electrodes
- device_id: didier2026-b
  field: electrode_metal
  value: gold
  basis: measured
  locator: p.2
- device_id: didier2026-b
  field: substrate
  value: sapphire (Al2O3); thickness not stated
  basis: measured
  locator: p.2; Fig. 1(a)
  note: sapphire substrate; thickness not stated
- device_id: didier2026-b
  field: cladding
  value: air
  basis: extracted_from_figure
  locator: p.3 Fig. 1(b)
  note: Air label above the LN ridge; no cladding described
- device_id: didier2026-b
  field: crystal_cut
  value: x-cut
  basis: measured
  locator: p.2
- device_id: didier2026-b
  field: length_mm
  value: 6.6
  unit: mm
  basis: measured
  locator: p.4; Fig. 4(b) legend
  note: L = 0.66 cm
- device_id: didier2026-b
  field: bw3db_ghz
  value: 20
  unit: GHz
  basis: measured
  locator: p.4; Fig. 4(b)
  note: both 1.5 um devices flat to 20 GHz; no crossing
- device_id: didier2026-b
  field: bw_measured_to_ghz
  value: 20
  unit: GHz
  basis: measured
  locator: p.4; Fig. 4(b)
  note: VNA and detector limit
- device_id: didier2026-c
  field: eo_film_thickness_nm
  value: 900
  unit: nm
  basis: measured
  locator: p.2; Fig. 4(a) legend
  note: 0.9 um x-cut LNOS wafer
- device_id: didier2026-c
  field: etch_depth_nm
  value: 400
  unit: nm
  basis: measured
  locator: p.2; p.7 Methods
  note: etch depth 400 nm for the 0.9 um film
- device_id: didier2026-c
  field: rib_width_nm
  value: 4000
  unit: nm
  basis: measured
  locator: p.2; p.7 Methods
  note: top width 4 um
- device_id: didier2026-c
  field: sidewall_angle_deg
  value: 65
  unit: deg
  basis: measured
  locator: p.2
  note: approximately 65 deg from anisotropic physical etching
- device_id: didier2026-c
  field: electrode_thickness_um
  value: 0.9
  unit: um
  basis: measured
  locator: p.2; p.7 Methods
  note: 900 nm gold electro-optic electrodes
- device_id: didier2026-c
  field: electrode_metal
  value: gold
  basis: measured
  locator: p.2
- device_id: didier2026-c
  field: substrate
  value: sapphire (Al2O3); thickness not stated
  basis: measured
  locator: p.2; Fig. 1(a)
  note: sapphire substrate; thickness not stated
- device_id: didier2026-c
  field: cladding
  value: air
  basis: extracted_from_figure
  locator: p.3 Fig. 1(b)
  note: Air label above the LN ridge; no cladding described
- device_id: didier2026-c
  field: crystal_cut
  value: x-cut
  basis: measured
  locator: p.2
- device_id: didier2026-c
  field: length_mm
  value: 4
  unit: mm
  basis: measured
  locator: p.4; Fig. 4(a) legend
  note: L = 0.40 cm
- device_id: didier2026-c
  field: bw3db_ghz
  value: 16
  unit: GHz
  basis: measured
  locator: p.4; p.6 Fig. 4(a) caption
  note: 'text: maximum bandwidth up to 16 GHz; caption says 15 GHz; trace crosses -3 dB'
- device_id: didier2026-c
  field: bw_measured_to_ghz
  value: 20
  unit: GHz
  basis: extracted_from_figure
  locator: Fig. 4(a)
  note: x axis ends at 20 GHz
- device_id: didier2026-d
  field: eo_film_thickness_nm
  value: 900
  unit: nm
  basis: measured
  locator: p.2; Fig. 4(a) legend
  note: 0.9 um x-cut LNOS wafer
- device_id: didier2026-d
  field: etch_depth_nm
  value: 400
  unit: nm
  basis: measured
  locator: p.2; p.7 Methods
  note: etch depth 400 nm for the 0.9 um film
- device_id: didier2026-d
  field: rib_width_nm
  value: 4000
  unit: nm
  basis: measured
  locator: p.2; p.7 Methods
  note: top width 4 um
- device_id: didier2026-d
  field: sidewall_angle_deg
  value: 65
  unit: deg
  basis: measured
  locator: p.2
  note: approximately 65 deg from anisotropic physical etching
- device_id: didier2026-d
  field: electrode_thickness_um
  value: 0.9
  unit: um
  basis: measured
  locator: p.2; p.7 Methods
  note: 900 nm gold electro-optic electrodes
- device_id: didier2026-d
  field: electrode_metal
  value: gold
  basis: measured
  locator: p.2
- device_id: didier2026-d
  field: substrate
  value: sapphire (Al2O3); thickness not stated
  basis: measured
  locator: p.2; Fig. 1(a)
  note: sapphire substrate; thickness not stated
- device_id: didier2026-d
  field: cladding
  value: air
  basis: extracted_from_figure
  locator: p.3 Fig. 1(b)
  note: Air label above the LN ridge; no cladding described
- device_id: didier2026-d
  field: crystal_cut
  value: x-cut
  basis: measured
  locator: p.2
- device_id: didier2026-d
  field: length_mm
  value: 5
  unit: mm
  basis: measured
  locator: p.4; Fig. 4(a) legend
  note: L = 0.50 cm
- device_id: didier2026-d
  field: bw3db_ghz
  value: 14
  unit: GHz
  basis: extracted_from_figure
  locator: p.6 Fig. 4(a)
  note: blue trace crosses the -3 dB line near 14 GHz
- device_id: didier2026-d
  field: bw_measured_to_ghz
  value: 20
  unit: GHz
  basis: extracted_from_figure
  locator: Fig. 4(a)
  note: x axis ends at 20 GHz
- device_id: didier2026-e
  field: eo_film_thickness_nm
  value: 1500
  unit: nm
  basis: measured
  locator: p.2; Fig. 4(b) legend
  note: 1.5 um x-cut LNOS wafer
- device_id: didier2026-e
  field: etch_depth_nm
  value: 920
  unit: nm
  basis: measured
  locator: p.2; p.7 Methods
  note: etch depth 920 nm for the 1.5 um film
- device_id: didier2026-e
  field: rib_width_nm
  value: 2500
  unit: nm
  basis: measured
  locator: p.2; p.7 Methods
  note: top width 2.5 um
- device_id: didier2026-e
  field: sidewall_angle_deg
  value: 65
  unit: deg
  basis: measured
  locator: p.2
  note: approximately 65 deg from anisotropic physical etching
- device_id: didier2026-e
  field: electrode_thickness_um
  value: 0.9
  unit: um
  basis: measured
  locator: p.2; p.7 Methods
  note: 900 nm gold electro-optic electrodes
- device_id: didier2026-e
  field: electrode_metal
  value: gold
  basis: measured
  locator: p.2
- device_id: didier2026-e
  field: substrate
  value: sapphire (Al2O3); thickness not stated
  basis: measured
  locator: p.2; Fig. 1(a)
  note: sapphire substrate; thickness not stated
- device_id: didier2026-e
  field: cladding
  value: air
  basis: extracted_from_figure
  locator: p.3 Fig. 1(b)
  note: Air label above the LN ridge; no cladding described
- device_id: didier2026-e
  field: crystal_cut
  value: x-cut
  basis: measured
  locator: p.2
- device_id: didier2026-e
  field: electrode_gap_um
  value: 10.5
  unit: um
  basis: measured
  locator: p.5 Fig. 3(d) legend
  note: TF 1.5 um, G 10.5 um modulator
- device_id: didier2026-e
  field: wavelength_nm
  value: 4300
  unit: nm
  basis: measured
  locator: p.4; Fig. 3(d)
  note: VpiL measured 3.95 to 4.5 um
- device_id: didier2026-e
  field: vpil_dc_vcm
  value: 25
  unit: V*cm
  basis: extracted_from_figure
  locator: p.5 Fig. 3(d)
  note: teal marker, G = 10.5 um, read at 4.3 um
- device_id: didier2026-e
  field: il_onchip_db
  value: 5
  unit: dB
  basis: derived
  locator: p.4
  note: at most 5 dB at 4.3 um, cutback intercept
- device_id: didier2026-e
  field: il_fiber_to_fiber_db
  value: 17.5
  unit: dB
  basis: measured
  locator: p.4
  note: total fiber-to-fiber insertion loss at 4.3 um
- device_id: didier2026-e
  field: prop_loss_db_per_cm
  value: 4.4
  unit: dB/cm
  basis: extracted_from_figure
  locator: p.5 Fig. 3(d) bottom
  note: waveguide loss marker read near 4.3 um
- device_id: didier2026-f
  field: eo_film_thickness_nm
  value: 1500
  unit: nm
  basis: measured
  locator: p.2; Fig. 4(b) legend
  note: 1.5 um x-cut LNOS wafer
- device_id: didier2026-f
  field: etch_depth_nm
  value: 920
  unit: nm
  basis: measured
  locator: p.2; p.7 Methods
  note: etch depth 920 nm for the 1.5 um film
- device_id: didier2026-f
  field: rib_width_nm
  value: 2500
  unit: nm
  basis: measured
  locator: p.2; p.7 Methods
  note: top width 2.5 um
- device_id: didier2026-f
  field: sidewall_angle_deg
  value: 65
  unit: deg
  basis: measured
  locator: p.2
  note: approximately 65 deg from anisotropic physical etching
- device_id: didier2026-f
  field: electrode_thickness_um
  value: 0.9
  unit: um
  basis: measured
  locator: p.2; p.7 Methods
  note: 900 nm gold electro-optic electrodes
- device_id: didier2026-f
  field: electrode_metal
  value: gold
  basis: measured
  locator: p.2
- device_id: didier2026-f
  field: substrate
  value: sapphire (Al2O3); thickness not stated
  basis: measured
  locator: p.2; Fig. 1(a)
  note: sapphire substrate; thickness not stated
- device_id: didier2026-f
  field: cladding
  value: air
  basis: extracted_from_figure
  locator: p.3 Fig. 1(b)
  note: Air label above the LN ridge; no cladding described
- device_id: didier2026-f
  field: crystal_cut
  value: x-cut
  basis: measured
  locator: p.2
- device_id: didier2026-f
  field: electrode_gap_um
  value: 10.5
  unit: um
  basis: measured
  locator: p.5 Fig. 3(d) legend
  note: TF 1.5 um, G 10.5 um modulator
- device_id: didier2026-f
  field: wavelength_nm
  value: 4500
  unit: nm
  basis: measured
  locator: p.4; Fig. 3(d)
  note: VpiL measured 3.95 to 4.5 um
- device_id: didier2026-f
  field: vpil_dc_vcm
  value: 28
  unit: V*cm
  basis: extracted_from_figure
  locator: p.5 Fig. 3(d)
  note: teal marker, G = 10.5 um, read at 4.5 um
- device_id: didier2026-f
  field: il_fiber_to_fiber_db
  value: 24
  unit: dB
  basis: measured
  locator: p.4
  note: around 24.0 dB at 4.5 um
- device_id: didier2026-f
  field: prop_loss_db_per_cm
  value: 5.3
  unit: dB/cm
  basis: measured
  locator: p.4; Fig. 3(d)
  note: 5.3 dB/cm at 4.5 um
- device_id: didier2026-g
  field: eo_film_thickness_nm
  value: 1500
  unit: nm
  basis: measured
  locator: p.2; Fig. 4(b) legend
  note: 1.5 um x-cut LNOS wafer
- device_id: didier2026-g
  field: etch_depth_nm
  value: 920
  unit: nm
  basis: measured
  locator: p.2; p.7 Methods
  note: etch depth 920 nm for the 1.5 um film
- device_id: didier2026-g
  field: rib_width_nm
  value: 2500
  unit: nm
  basis: measured
  locator: p.2; p.7 Methods
  note: top width 2.5 um
- device_id: didier2026-g
  field: sidewall_angle_deg
  value: 65
  unit: deg
  basis: measured
  locator: p.2
  note: approximately 65 deg from anisotropic physical etching
- device_id: didier2026-g
  field: electrode_thickness_um
  value: 0.9
  unit: um
  basis: measured
  locator: p.2; p.7 Methods
  note: 900 nm gold electro-optic electrodes
- device_id: didier2026-g
  field: electrode_metal
  value: gold
  basis: measured
  locator: p.2
- device_id: didier2026-g
  field: substrate
  value: sapphire (Al2O3); thickness not stated
  basis: measured
  locator: p.2; Fig. 1(a)
  note: sapphire substrate; thickness not stated
- device_id: didier2026-g
  field: cladding
  value: air
  basis: extracted_from_figure
  locator: p.3 Fig. 1(b)
  note: Air label above the LN ridge; no cladding described
- device_id: didier2026-g
  field: crystal_cut
  value: x-cut
  basis: measured
  locator: p.2
- device_id: didier2026-g
  field: wavelength_nm
  value: 4000
  unit: nm
  basis: measured
  locator: p.5 Fig. 3(c) caption
  note: 'caption: operating wavelength 4 um; Fig. 3(d) suggests 3.95 um for the 18.4 point'
- device_id: didier2026-g
  field: vpil_dc_vcm
  value: 18.4
  unit: V*cm
  basis: derived
  locator: p.3; p.5 Fig. 3(c)
  note: authors quote minimum VpiL 18.4 V*cm for the smallest-gap 1.5 um-film modulator
- device_id: didier2026-g
  field: electrode_gap_um
  value: 10
  unit: um
  basis: extracted_from_figure
  locator: p.3; p.5 Fig. 3(c), 3(d) legend
  note: smallest gap of the 1.5 um family (10-12 um); Fig. 3(d) legend G = 10 um
- device_id: didier2026-h
  field: eo_film_thickness_nm
  value: 900
  unit: nm
  basis: measured
  locator: p.2; Fig. 4(a) legend
  note: 0.9 um x-cut LNOS wafer
- device_id: didier2026-h
  field: etch_depth_nm
  value: 400
  unit: nm
  basis: measured
  locator: p.2; p.7 Methods
  note: etch depth 400 nm for the 0.9 um film
- device_id: didier2026-h
  field: rib_width_nm
  value: 4000
  unit: nm
  basis: measured
  locator: p.2; p.7 Methods
  note: top width 4 um
- device_id: didier2026-h
  field: sidewall_angle_deg
  value: 65
  unit: deg
  basis: measured
  locator: p.2
  note: approximately 65 deg from anisotropic physical etching
- device_id: didier2026-h
  field: electrode_thickness_um
  value: 0.9
  unit: um
  basis: measured
  locator: p.2; p.7 Methods
  note: 900 nm gold electro-optic electrodes
- device_id: didier2026-h
  field: electrode_metal
  value: gold
  basis: measured
  locator: p.2
- device_id: didier2026-h
  field: substrate
  value: sapphire (Al2O3); thickness not stated
  basis: measured
  locator: p.2; Fig. 1(a)
  note: sapphire substrate; thickness not stated
- device_id: didier2026-h
  field: cladding
  value: air
  basis: extracted_from_figure
  locator: p.3 Fig. 1(b)
  note: Air label above the LN ridge; no cladding described
- device_id: didier2026-h
  field: crystal_cut
  value: x-cut
  basis: measured
  locator: p.2
- device_id: didier2026-h
  field: wavelength_nm
  value: 4000
  unit: nm
  basis: measured
  locator: p.5 Fig. 3(c) caption
  note: 'caption: operating wavelength 4 um'
- device_id: didier2026-h
  field: vpil_dc_vcm
  value: 31.4
  unit: V*cm
  basis: derived
  locator: p.3; p.5 Fig. 3(c)
  note: authors quote 31.4 V*cm for the 0.9 um film; marker at G = 13.2 um reads about 31.7
- device_id: didier2026-h
  field: electrode_gap_um
  value: 13.2
  unit: um
  basis: extracted_from_figure
  locator: p.3; p.5 Fig. 3(c)
  note: '0.9 um-film gaps used: 13.2 and 15.6 um; 31.4 matches the 13.2 um marker'
derived:
- device_id: didier2026-a
  field: slab_thickness_nm
  value: 580
  formula: eo_film_thickness_nm - etch_depth_nm = 1500 - 920
  inputs:
  - eo_film_thickness_nm=1500
  - etch_depth_nm=920
- device_id: didier2026-b
  field: slab_thickness_nm
  value: 580
  formula: eo_film_thickness_nm - etch_depth_nm = 1500 - 920
  inputs:
  - eo_film_thickness_nm=1500
  - etch_depth_nm=920
- device_id: didier2026-c
  field: slab_thickness_nm
  value: 500
  formula: eo_film_thickness_nm - etch_depth_nm = 900 - 400
  inputs:
  - eo_film_thickness_nm=900
  - etch_depth_nm=400
- device_id: didier2026-d
  field: slab_thickness_nm
  value: 500
  formula: eo_film_thickness_nm - etch_depth_nm = 900 - 400
  inputs:
  - eo_film_thickness_nm=900
  - etch_depth_nm=400
- device_id: didier2026-e
  field: slab_thickness_nm
  value: 580
  formula: eo_film_thickness_nm - etch_depth_nm = 1500 - 920
  inputs:
  - eo_film_thickness_nm=1500
  - etch_depth_nm=920
- device_id: didier2026-f
  field: slab_thickness_nm
  value: 580
  formula: eo_film_thickness_nm - etch_depth_nm = 1500 - 920
  inputs:
  - eo_film_thickness_nm=1500
  - etch_depth_nm=920
- device_id: didier2026-g
  field: slab_thickness_nm
  value: 580
  formula: eo_film_thickness_nm - etch_depth_nm = 1500 - 920
  inputs:
  - eo_film_thickness_nm=1500
  - etch_depth_nm=920
- device_id: didier2026-h
  field: slab_thickness_nm
  value: 500
  formula: eo_film_thickness_nm - etch_depth_nm = 900 - 400
  inputs:
  - eo_film_thickness_nm=900
  - etch_depth_nm=400

File: data/evidence/dong2026.yaml
paper_id: dong2026
verified_on: '2026-10-04'
source_files:
- references/dong2026/text.md
- references/dong2026/figures/page_02.png
- references/dong2026/figures/page_03.png
- references/dong2026/figures/img_p02_1.png
entries:
- device_id: dong2026-a
  field: vpi_dc_v
  value: 7
  unit: V
  basis: derived
  locator: p.1, Sec. 2
  note: Authors define effective Vpi as VpiL divided by phase-shifter length; approximately
    7 V; inputs not given
- device_id: dong2026-a
  field: drive_vpp_v
  value: 2.5
  unit: V
  basis: measured
  locator: p.1 Sec. 1; p.1 Sec. 3
  note: SiGe driver maximum differential output swing, also quoted as the swing in
    the demonstration
- device_id: dong2026-a
  field: bw3db_ghz
  value: 70
  unit: GHz
  basis: measured
  locator: p.1, Sec. 2; Fig. 1
  note: Stated >70 GHz; trace dips to about -3.6 dB near 69.5-70 GHz (calibration
    ripple), last point about -2.9 dB
- device_id: dong2026-a
  field: bw_measured_to_ghz
  value: 70
  unit: GHz
  basis: extracted_from_figure
  locator: p.2, Fig. 1
  note: Upper end of the plotted EO response axis
- device_id: dong2026-a
  field: eo_film_thickness_nm
  value: 220
  unit: nm
  basis: measured
  locator: p.1, Sec. 2
  note: 220 nm silicon
- device_id: dong2026-a
  field: buffer_oxide_um
  value: 3
  unit: um
  basis: measured
  locator: p.1, Sec. 2
  note: 3 um BOX substrate
- device_id: dong2026-a
  field: electrode_thickness_um
  value: 2.8
  unit: um
  basis: measured
  locator: p.1, Sec. 2
  note: Traveling-wave electrodes with 2.8 um thick aluminum
- device_id: dong2026-a
  field: electrode_metal
  value: Aluminum
  unit: ''
  basis: measured
  locator: p.1, Sec. 2
  note: Aluminum; copper suggested as future improvement
- device_id: dong2026-a
  field: substrate
  value: 220 nm silicon-on-insulator, 3 um BOX
  unit: ''
  basis: measured
  locator: p.1, Sec. 2
- device_id: dong2026-a
  field: extinction_ratio_db
  value: 3.71
  unit: dB
  basis: measured
  locator: p.2-3, Fig. 3
  note: Dynamic modulation ER at 420 Gb/s; 4.71 dB at 300 Gb/s, 4.22 dB at 360 Gb/s
- device_id: dong2026-a
  field: max_line_rate_gbps
  value: 420
  unit: Gb/s
  basis: measured
  locator: p.2-3, Fig. 3
  note: Highest rate recorded, BER 8e-2
- device_id: dong2026-a
  field: modulation_format
  value: PAM4 optical back-to-back at 300, 360 and 420 Gb/s; 15-tap FFE at 300 Gb/s,
    31-tap FFE at 360 and 420 Gb/s; link BER 3e-6, 2e-2, 8e-2 with a 200G/lane receiver;
    RLM 0.93, 0.95, 0.94; dynamic ER 4.71, 4.22, 3.71 dB
  unit: ''
  basis: measured
  locator: p.2-3, Fig. 3
- device_id: dong2026-a
  field: drive
  value: differential
  unit: ''
  basis: design_target
  locator: p.1, Sec. 2
  note: Modulator adopts a dual-drive differential configuration
- device_id: dong2026-a
  field: bw3db_reference
  value: dc
  unit: ''
  basis: derived
  locator: p.2, Fig. 1
  note: Sdd21 normalized to about 0 dB at the lowest frequency; reference not stated
derived: []

File: data/evidence/eltes2020.yaml
paper_id: eltes2020
verified_on: '2026-10-05'
source_files:
- references/eltes2020/text.md
- references/eltes2020/crossref.json
- references/eltes2020/figures/page_02.png
- references/eltes2020/figures/page_03.png
- references/eltes2020/figures/page_04.png
- references/eltes2020/supplement/text.md
- references/eltes2020/supplement/figures/page_07.png
- references/eltes2020/supplement/figures/page_17.png
entries:
- device_id: eltes2020-a
  field: temperature_k
  value: 4
  unit: K
  basis: measured
  locator: p.3, Fig. 2; p.6, Methods
  note: Methods give a liquid-helium base temperature of 4.2 K
- device_id: eltes2020-a
  field: r_eff_pm_per_v
  value: 200
  unit: pm/V
  basis: derived
  locator: abstract; p.3, Fig. 2b; p.2, Fig. 1f caption; supplement p.10, Fig. S3
  note: Hysteresis fit of Delta n vs E (SI Eq. 3); peak at 45 deg device angle; 300 K peak about 365. Attributed to the SiN design because the Fig. 1f caption (16.7 MV/m = 150 V) implies the 9.0 um SiN-design gap and Fig. S3 is a hysteresis fit 'measured in a BaTiO3-SiN device' (321 pm/V at 300 K, Table S1)
- device_id: eltes2020-a
  field: prop_loss_db_per_cm
  value: 5.6
  unit: dB/cm
  basis: measured
  locator: p.2, text; supplement p.6, Fig. S1
  note: SiN device, straight-waveguide cut-back measurement, not the racetrack; no difference between 4 K and 300 K or with/without BTO within error
- device_id: eltes2020-a
  field: eo_film_thickness_nm
  value: 80
  unit: nm
  basis: design_target
  locator: p.6, Methods
  note: BTO layer thickness as stated in Methods
- device_id: eltes2020-a
  field: rib_width_nm
  value: 1100
  unit: nm
  basis: design_target
  locator: p.6, Methods
  note: Strip-waveguide width on top of the BTO layer, not an etched rib
- device_id: eltes2020-a
  field: electrode_gap_um
  value: 9
  unit: um
  basis: design_target
  locator: p.6, Methods
- device_id: eltes2020-a
  field: electrode_metal
  value: W
  unit: ''
  basis: design_target
  locator: p.2, Fig. 1 caption
  note: Lateral electrodes fabricated with W
- device_id: eltes2020-a
  field: buffer_oxide_um
  value: 3
  unit: um
  basis: design_target
  locator: p.6, Methods
  note: Thermal oxide under the BTO on high-resistivity Si
- device_id: eltes2020-a
  field: substrate
  value: high-resistivity Si
  unit: ''
  basis: design_target
  locator: p.6, Methods
- device_id: eltes2020-a
  field: cladding
  value: SiO2
  unit: ''
  basis: design_target
  locator: p.2, Fig. 1 caption
  note: Devices embedded in SiO2
- device_id: eltes2020-a
  field: epitaxy_or_stack
  value: BTO 80 nm (MBE on 4 nm SrTiO3 seed, direct-bonded) / SiN strip 150 nm; thin Al2O3 adhesion layer; BTO confinement 18%; SiO2 3 um thermal oxide on Si
  unit: ''
  basis: design_target
  locator: p.2, Fig. 1; p.6, Methods
- device_id: eltes2020-b
  field: temperature_k
  value: 4
  unit: K
  basis: measured
  locator: p.4, Fig. 4c; p.6, Methods
  note: Methods give a liquid-helium base temperature of 4.2 K
- device_id: eltes2020-b
  field: wavelength_nm
  value: 1550
  unit: nm
  basis: measured
  locator: p.4, Fig. 4c caption
  note: Tunable laser set to about 1550 nm; Fig. S2 resonance near 1530 nm, spectrum temperature not stated
- device_id: eltes2020-b
  field: bw6db_ghz
  value: 30
  unit: GHz
  basis: measured
  locator: abstract; supplement p.17, Fig. S9
  note: Fig. S9 plots EOE |S21| and the dashed cut-off marker is at -6 dB; paper says 'cut-off at ~30 GHz' (approx) and attributes it to the photon lifetime (32 GHz predicted for Q about 6000); the value coincides with the stated 30 GHz measurement limit
- device_id: eltes2020-b
  field: bw_measured_to_ghz
  value: 30
  unit: GHz
  basis: measured
  locator: p.6, Methods
  note: 26 GHz photodiode plus cryogenic probe-station losses make measurement beyond 30 GHz impossible
- device_id: eltes2020-b
  field: prop_loss_db_per_cm
  value: 23
  unit: dB/cm
  basis: derived
  locator: supplement p.7
  note: Ring loss from fitted alpha and circumference; access waveguide 2.9 dB/cm (Fig. S1)
- device_id: eltes2020-b
  field: extinction_ratio_db
  value: 35.8
  unit: dB
  basis: measured
  locator: supplement p.7, Fig. S2
  note: Resonance dip of the modulator used for data; spectrum temperature not stated
- device_id: eltes2020-b
  field: drive_vpp_v
  value: 1.7
  unit: V
  basis: author_estimate
  locator: p.4, text and Fig. 4d; supplement p.18, Fig. S10c
  note: 'Estimated at the device: 2.5 dBm RF power, 1.7 Vpp on open termination, after probe-station loss'
- device_id: eltes2020-b
  field: q_loaded
  value: 6000
  unit: '1'
  basis: measured
  locator: p.4, text; supplement p.17
  note: Quality factor quoted as Q about 6,000; type not stated
- device_id: eltes2020-b
  field: fsr_nm
  value: 5.01
  unit: nm
  basis: measured
  locator: supplement p.7, Fig. S2
  note: Spectrum temperature not stated
- device_id: eltes2020-b
  field: max_line_rate_gbps
  value: 20
  unit: Gb/s
  basis: measured
  locator: p.4, Fig. 4d
  note: Eye diagrams at 10 and 20 Gb/s
- device_id: eltes2020-b
  field: modulation_format
  value: binary PRBS 2^7-1 bit stream (format not named); eyes at 10 and 20 Gb/s
  unit: ''
  basis: measured
  locator: p.4, Fig. 4d; p.6, Methods
- device_id: eltes2020-b
  field: energy_per_bit_fj
  value: 45
  unit: fJ/bit
  basis: author_estimate
  locator: abstract; p.4, Fig. 4d; supplement p.19
  note: Modulator CV^2/4 only with estimated C; no driver or amplifier included
- device_id: eltes2020-b
  field: capacitance_ff
  value: 62
  unit: fF
  basis: author_estimate
  locator: supplement p.19
  note: Estimated from an identical stack in an earlier work, scaled for permittivity drop at low temperature
- device_id: eltes2020-b
  field: eo_film_thickness_nm
  value: 225
  unit: nm
  basis: design_target
  locator: p.6, Methods
  note: BTO layer thickness as stated in Methods
- device_id: eltes2020-b
  field: rib_width_nm
  value: 750
  unit: nm
  basis: design_target
  locator: p.6, Methods
  note: Strip-waveguide width on top of the BTO layer, not an etched rib
- device_id: eltes2020-b
  field: electrode_gap_um
  value: 2.3
  unit: um
  basis: design_target
  locator: p.6, Methods
- device_id: eltes2020-b
  field: electrode_metal
  value: W
  unit: ''
  basis: design_target
  locator: p.2, Fig. 1 caption
  note: Lateral electrodes fabricated with W
- device_id: eltes2020-b
  field: buffer_oxide_um
  value: 3
  unit: um
  basis: design_target
  locator: p.6, Methods
  note: Thermal oxide under the BTO on high-resistivity Si
- device_id: eltes2020-b
  field: substrate
  value: high-resistivity Si
  unit: ''
  basis: design_target
  locator: p.6, Methods
- device_id: eltes2020-b
  field: cladding
  value: SiO2
  unit: ''
  basis: design_target
  locator: p.2, Fig. 1 caption
  note: Devices embedded in SiO2
- device_id: eltes2020-b
  field: epitaxy_or_stack
  value: BTO 225 nm (MBE on 4 nm SrTiO3 seed, direct-bonded) / Si strip 100 nm; racetrack bend radius 15 um, straights 30 um, coupling gap about 0.1 um; BTO confinement 41%; SiO2 3 um thermal oxide on Si
  unit: ''
  basis: design_target
  locator: p.2, Fig. 1; p.6, Methods
- device_id: eltes2020-c
  field: temperature_k
  value: 4
  unit: K
  basis: measured
  locator: p.3, Fig. 4a,b; p.6, Methods
  note: Methods give a liquid-helium base temperature of 4.2 K
- device_id: eltes2020-c
  field: length_mm
  value: 0.5
  unit: mm
  basis: design_target
  locator: p.3, text; supplement p.15, Note 7
  note: Electrode length per the single driven arm
- device_id: eltes2020-c
  field: vpil_dc_vcm
  value: 5
  unit: V*cm
  basis: measured
  locator: p.3, text; Fig. 4b
  note: Single-arm drive; applied voltage about 50 V per polarity, see notes
- device_id: eltes2020-c
  field: il_onchip_db
  value: 1
  unit: dB
  basis: author_estimate
  locator: p.4, text; supplement p.6-7, Note 3
  note: Estimated from propagation loss and geometry; on-chip IL with coupling is 1.6 dB, 2 mm access waveguides add 1.1 dB
- device_id: eltes2020-c
  field: prop_loss_db_per_cm
  value: 5.6
  unit: dB/cm
  basis: measured
  locator: p.4, text; supplement p.6, Fig. S1
  note: SiN device, same at 4 K and 300 K within error
- device_id: eltes2020-c
  field: capacitance_ff
  value: 11
  unit: fF
  basis: author_estimate
  locator: supplement p.15, Note 7
  note: Total device capacitance mapped from the measured capacitance per length
- device_id: eltes2020-c
  field: eo_film_thickness_nm
  value: 80
  unit: nm
  basis: design_target
  locator: p.6, Methods
  note: BTO layer thickness as stated in Methods
- device_id: eltes2020-c
  field: rib_width_nm
  value: 1100
  unit: nm
  basis: design_target
  locator: p.6, Methods
  note: Strip-waveguide width on top of the BTO layer, not an etched rib
- device_id: eltes2020-c
  field: electrode_gap_um
  value: 9
  unit: um
  basis: design_target
  locator: p.6, Methods
- device_id: eltes2020-c
  field: electrode_metal
  value: W
  unit: ''
  basis: design_target
  locator: p.2, Fig. 1 caption
  note: Lateral electrodes fabricated with W
- device_id: eltes2020-c
  field: buffer_oxide_um
  value: 3
  unit: um
  basis: design_target
  locator: p.6, Methods
  note: Thermal oxide under the BTO on high-resistivity Si
- device_id: eltes2020-c
  field: substrate
  value: high-resistivity Si
  unit: ''
  basis: design_target
  locator: p.6, Methods
- device_id: eltes2020-c
  field: cladding
  value: SiO2
  unit: ''
  basis: design_target
  locator: p.2, Fig. 1 caption
  note: Devices embedded in SiO2
- device_id: eltes2020-c
  field: epitaxy_or_stack
  value: BTO 80 nm (MBE on 4 nm SrTiO3 seed, direct-bonded) / SiN strip 150 nm; BTO confinement 18%; SiO2 3 um thermal oxide on Si
  unit: ''
  basis: design_target
  locator: p.2, Fig. 1; p.6, Methods
- device_id: eltes2020-d
  field: temperature_k
  value: 4
  unit: K
  basis: measured
  locator: p.2 text; p.3, Fig. 2c; p.6, Methods
  note: Methods give a liquid-helium base temperature of 4.2 K
- device_id: eltes2020-d
  field: q_loaded
  value: 1800
  unit: '1'
  basis: measured
  locator: p.2, text
  note: Quality factor quoted as Q about 1,800; type not stated
- device_id: eltes2020-d
  field: bw3db_ghz
  value: 30
  unit: GHz
  basis: measured
  locator: abstract; p.2 text; p.3, Fig. 2c
  note: Flat EO S21 to 30 GHz, no 3 dB crossing observed
- device_id: eltes2020-d
  field: bw_measured_to_ghz
  value: 30
  unit: GHz
  basis: measured
  locator: p.3, Fig. 2c; p.6, Methods
  note: Photodiode 26 GHz and probe-station loss prevent measurement beyond 30 GHz
derived: []
