Repository: jwt625/eo-modulator-atlas

# EO Modulator Atlas

A traceable literature database and static browser explorer for electro-optic
modulators. The integrated atlas contains **184 papers (2012-2026), 407 device rows and
240 organizations**, all papers with `audit_status: audited` (checked 2026-10-05). It also holds
1,723 author-affiliation rows, 212 geolocated institution sites and 1,278 deduplicated people. The candidate index contains
461 records and distillation is continuing. Each reported metric has an evidence locator and
basis. Missing values stay empty.

File: data/evidence/gui2022.yaml
paper_id: gui2022
verified_on: '2026-10-02'
source_files:
- references/gui2022/text.md
- references/gui2022/crossref.json
- references/gui2022/source.json
- references/gui2022/figures/page_04.png
- references/gui2022/figures/page_06.png
entries:
- device_id: gui2022-a
  field: wavelength_nm
  value: 1550
  unit: nm
  basis: design_target
  locator: Fig. 2 caption p.4; Fig. 1(c) caption p.3
  note: simulation wavelength
- device_id: gui2022-a
  field: length_mm
  value: 0.0047
  unit: mm
  basis: design_target
  locator: p.6; Fig. 3(c); conclusion p.8
  note: active ITO region length
- device_id: gui2022-a
  field: vpil_dc_vcm
  value: 0.0108
  unit: V*cm
  basis: simulated
  locator: Table I p.3
  note: 108 V*um in Table I; abstract p.1 gives 0.1 V*mm
- device_id: gui2022-a
  field: bw3db_ghz
  value: 102
  unit: GHz
  basis: simulated
  locator: Fig. 4 caption p.7; p.6
  note: RC estimate with 62 fF and 25 Ohm; other places give 100 and 108 GHz
- device_id: gui2022-a
  field: il_onchip_db
  value: 2.9
  unit: dB
  basis: simulated
  locator: p.6; Table I p.3; Fig. 3(c) p.6
  note: sum of propagation loss and design loss
- device_id: gui2022-a
  field: il_onchip_includes
  value: active-arm propagation loss (0.27 dB/um), design loss from 0.33 pi phase shift, 41:59 splitter; SI Eq. 3 adds 2 x 0.07 dB facet loss
  basis: simulated
  locator: p.6; SI p.11
- device_id: gui2022-a
  field: prop_loss_db_per_cm
  value: 2700
  unit: dB/cm
  basis: simulated
  locator: p.6
  note: 0.27 dB/um converted; alpha = 4 pi k_eff / lambda
- device_id: gui2022-a
  field: extinction_ratio_db
  value: 3
  unit: dB
  basis: simulated
  locator: p.6; Table I p.3; Fig. 3(c)
  note: ER for the +/-3.5 V states, calculated
- device_id: gui2022-a
  field: energy_per_bit_fj
  value: 380
  unit: fJ/bit
  basis: derived
  locator: p.3; Table I p.3
  note: calculated value per Table I note; p.6 text prints pJ
- device_id: gui2022-a
  field: capacitance_ff
  value: 62
  unit: fF
  basis: simulated
  locator: p.6; Fig. 2(b) p.4
  note: calculated from device geometry
- device_id: gui2022-a
  field: eo_film_thickness_nm
  value: 10
  unit: nm
  basis: design_target
  locator: p.4; Fig. 1(d) caption p.3
  note: ITO film thickness
- device_id: gui2022-a
  field: rib_width_nm
  value: 500
  unit: nm
  basis: design_target
  locator: Fig. 1(c) caption p.3
  note: Si waveguide width; height 220 nm
- device_id: gui2022-a
  field: electrode_thickness_um
  value: 0.03
  unit: um
  basis: design_target
  locator: Fig. 1(d) caption p.3
  note: Au top plate 30 nm
- device_id: gui2022-a
  field: electrode_metal
  value: Au
  basis: design_target
  locator: Fig. 1(d) caption p.3
- device_id: gui2022-a
  field: substrate
  value: SOI (silicon-on-insulator) photonic platform
  basis: design_target
  locator: Fig. 1 caption p.3
- device_id: gui2022-a
  field: cladding
  value: 5 nm Al2O3 passivation layer
  basis: design_target
  locator: p.4; Fig. 1(d) caption p.3
- device_id: gui2022-a
  field: epitaxy_or_stack
  value: 500 nm x 220 nm Si waveguide / 5 nm Al2O3 passivation / 10 nm ITO / 15 nm Al2O3 gating oxide / 30 nm Au top plate (Fig. 1(d))
  basis: design_target
  locator: Fig. 1(d) caption p.3; p.4
- device_id: gui2022-a
  field: drive
  value: single_ended
  basis: derived
  locator: Fig. 1(b) caption p.3
  note: ITO modulator in one MZI arm only; authors do not name the drive mode
- device_id: gui2022-a
  field: vpi_convention
  value: per_arm_phase_shifter
  basis: derived
  locator: abstract p.1; p.6
  note: VpiL quoted for the ITO phase shifter in one arm; authors do not name the convention
- device_id: gui2022-b
  field: wavelength_nm
  value: 1550
  unit: nm
  basis: design_target
  locator: Fig. 2 caption p.4
  note: simulation wavelength
- device_id: gui2022-b
  field: length_mm
  value: 0.0091
  unit: mm
  basis: design_target
  locator: p.7; Fig. 4(c) caption p.7
- device_id: gui2022-b
  field: bw3db_ghz
  value: 71
  unit: GHz
  basis: simulated
  locator: Fig. 4 caption p.7; p.7
  note: RC-limited speed of the 9.1 um design
- device_id: gui2022-b
  field: il_onchip_db
  value: 10
  unit: dB
  basis: simulated
  locator: Fig. 4 caption p.7; p.7
- device_id: gui2022-b
  field: extinction_ratio_db
  value: 53
  unit: dB
  basis: simulated
  locator: p.7; Fig. 4(c)
  note: reached at splitting ratio 91:9; amplitude imbalance below 1e-5 in OFF state
- device_id: gui2022-b
  field: eo_film_thickness_nm
  value: 10
  unit: nm
  basis: design_target
  locator: p.4; Fig. 1(d) caption p.3
  note: ITO film thickness
- device_id: gui2022-b
  field: rib_width_nm
  value: 500
  unit: nm
  basis: design_target
  locator: Fig. 1(c) caption p.3
  note: Si waveguide width; height 220 nm
- device_id: gui2022-b
  field: electrode_thickness_um
  value: 0.03
  unit: um
  basis: design_target
  locator: Fig. 1(d) caption p.3
  note: Au top plate 30 nm
- device_id: gui2022-b
  field: electrode_metal
  value: Au
  basis: design_target
  locator: Fig. 1(d) caption p.3
- device_id: gui2022-b
  field: substrate
  value: SOI (silicon-on-insulator) photonic platform
  basis: design_target
  locator: Fig. 1 caption p.3
- device_id: gui2022-b
  field: cladding
  value: 5 nm Al2O3 passivation layer
  basis: design_target
  locator: p.4; Fig. 1(d) caption p.3
- device_id: gui2022-b
  field: epitaxy_or_stack
  value: 500 nm x 220 nm Si waveguide / 5 nm Al2O3 passivation / 10 nm ITO / 15 nm Al2O3 gating oxide / 30 nm Au top plate (Fig. 1(d))
  basis: design_target
  locator: 'Fig. 4 caption p.7: 15 nm Al2O3 gating oxide; Fig. 1(d) caption p.3'
- device_id: gui2022-b
  field: drive
  value: single_ended
  basis: derived
  locator: Fig. 1(b) caption p.3
  note: ITO modulator in one MZI arm only; authors do not name the drive mode
derived:
- device_id: gui2022-a
  field: bw3db_ghz_check
  value: 102.7
  formula: 1/(2*pi*R*C) with R = 25 Ohm, C = 62 fF (p.6)
  inputs:
  - capacitance_ff
- device_id: gui2022-a
  field: energy_per_bit_fj_check
  value: 379.75
  formula: 0.5*C*V^2 with C = 62 fF, V = 3.5 V
  inputs:
  - capacitance_ff
- device_id: gui2022-a
  field: vpil_dc_vcm_check
  value: 0.00999
  formula: (7 V / 0.33) * 4.7 um, in V*cm (7 V swing, 0.33 pi phase shift, p.6)
  inputs:
  - length_mm

File: data/evidence/guo2026.yaml
paper_id: guo2026
verified_on: '2026-10-02'
source_files:
- references/guo2026/text.md
- references/guo2026/figures/page_05.png
- references/guo2026/figures/page_06.png
- references/guo2026/figures/page_07.png
- references/guo2026/figures/page_08.png
- references/guo2026/figures/page_09.png
- references/guo2026/figures/page_11.png
- references/guo2026/source.json
entries:
- device_id: guo2026-a
  field: wavelength_nm
  value: 532
  unit: nm
  basis: measured
  locator: p.7 Sec. Modulator characterization; p.13 Methods
  note: CW 532 nm laser
- device_id: guo2026-a
  field: length_mm
  value: 3
  unit: mm
  basis: design_target
  locator: p.7
  note: 3 mm modulation length
- device_id: guo2026-a
  field: vpi_dc_v
  value: 2.6
  unit: V
  basis: measured
  locator: p.7; Fig. 5(b)
  note: about 2.6 V from 100 kHz sawtooth sweep
- device_id: guo2026-a
  field: vpil_dc_vcm
  value: 0.78
  unit: V*cm
  basis: derived
  locator: p.7
  note: Authors compute it from Vpi 2.6 V and the 3 mm length; simulated 0.77 V cm.
- device_id: guo2026-a
  field: bw3db_ghz
  value: 50
  unit: GHz
  basis: measured
  locator: p.3; p.7; Fig. 5(d)
  note: 'intro: exceeds 50 GHz; text: flat to about 50 GHz; PD limited'
- device_id: guo2026-a
  field: bw_measured_to_ghz
  value: 57
  unit: GHz
  basis: extracted_from_figure
  locator: Fig. 5(d)
  note: end of the plotted trace read from the figure; not stated in text
- device_id: guo2026-a
  field: il_onchip_db
  value: 2.7
  unit: dB
  basis: derived
  locator: p.7
  note: authors subtract grating coupler loss from the fiber-to-fiber loss
- device_id: guo2026-a
  field: il_fiber_to_fiber_db
  value: 12
  unit: dB
  basis: measured
  locator: p.7
  note: total fiber-to-fiber insertion loss of a single modulator at 532 nm
- device_id: guo2026-a
  field: prop_loss_db_per_cm
  value: 1.7
  unit: dB/cm
  basis: extracted_from_figure
  locator: Fig. 4(b); p.6
  note: 1.5 um wide waveguide; plot axis labeled dB, text gives dB/cm
- device_id: guo2026-a
  field: extinction_ratio_db
  value: 35
  unit: dB
  basis: measured
  locator: p.7; Fig. 5(c)
  note: static ER from TO bias sweep; caption says about 32 dB
- device_id: guo2026-a
  field: optical_power_handling_dbm
  value: 11.5
  unit: dBm
  basis: author_estimate
  locator: p.3; p.7; Fig. 6(b)
  note: Authors' deduction from 18 dBm input and >5 dBm output; top of the tested range, not a measured
    limit.
- device_id: guo2026-a
  field: rf_loss_db_per_cm
  value: 5.5
  unit: dB/cm
  basis: simulated
  locator: p.4; Fig. 3(a)
  note: simulated CLTW microwave loss at 100 GHz
- device_id: guo2026-a
  field: rf_loss_freq_ghz
  value: 100
  unit: GHz
  basis: simulated
  locator: p.4
  note: frequency of the simulated loss
- device_id: guo2026-a
  field: n_rf
  value: 2.48
  unit: '1'
  basis: extracted_from_figure
  locator: Fig. 3(b)
  note: simulated microwave index near 100 GHz, read from plot
- device_id: guo2026-a
  field: z0_ohm
  value: 49
  unit: ohm
  basis: extracted_from_figure
  locator: Fig. 3(c)
  note: simulated Re[Zc] near 100 GHz, read from plot
- device_id: guo2026-a
  field: ng_opt
  value: 2.45
  unit: '1'
  basis: extracted_from_figure
  locator: Fig. 3(b)
  note: simulated optical group index (dashed line), read from plot
- device_id: guo2026-a
  field: eo_film_thickness_nm
  value: 200
  unit: nm
  basis: design_target
  locator: p.13 Methods; Fig. 2(a)
  note: 200 nm TFLT layer
- device_id: guo2026-a
  field: etch_depth_nm
  value: 100
  unit: nm
  basis: design_target
  locator: p.13 Methods
  note: ridge height 100 nm
- device_id: guo2026-a
  field: rib_width_nm
  value: 1500
  unit: nm
  basis: design_target
  locator: p.4; Fig. 2(a)
  note: waveguide widened to 1.5 um in the modulation section
- device_id: guo2026-a
  field: slab_thickness_nm
  value: 100
  unit: nm
  basis: design_target
  locator: Fig. 2(a)
  note: 100 nm slab label on the cross-section sketch
- device_id: guo2026-a
  field: sidewall_angle_deg
  value: 60
  unit: deg
  basis: design_target
  locator: p.13 Methods
  note: about 60 deg set by the etch
- device_id: guo2026-a
  field: signal_width_um
  value: 40
  unit: um
  basis: design_target
  locator: p.4
  note: width of the uncoupled signal electrode
- device_id: guo2026-a
  field: electrode_thickness_um
  value: 1.1
  unit: um
  basis: design_target
  locator: p.4; Fig. 2(a)
  note: gold
- device_id: guo2026-a
  field: electrode_metal
  value: Au
  unit: ''
  basis: design_target
  locator: p.4
  note: CLTW electrodes made of gold
- device_id: guo2026-a
  field: buffer_oxide_um
  value: 3
  unit: um
  basis: design_target
  locator: p.13 Methods
  note: 3 um buried oxide
- device_id: guo2026-a
  field: cladding
  value: SiO2 800 nm PECVD
  unit: ''
  basis: design_target
  locator: p.13 Methods; Fig. 2(a)
  note: no post anneal
- device_id: guo2026-a
  field: crystal_cut
  value: x-cut
  unit: ''
  basis: design_target
  locator: p.13 Methods
  note: blackened x-cut LTOI
- device_id: guo2026-a
  field: epitaxy_or_stack
  value: 'blackened x-cut LTOI: 200 nm LT on 3 um buried SiO2'
  unit: ''
  basis: design_target
  locator: p.13 Methods
  note: commercial wafer, supplier not named
- device_id: guo2026-a
  field: max_baud_gbd
  value: 100
  unit: GBd
  basis: derived
  locator: p.10; Fig. 7(c)
  note: OOK 100 Gb/s at 1 bit per symbol; PAM-4 point is 56 GBd
- device_id: guo2026-a
  field: modulation_format
  value: OOK 100 Gb/s and PAM-4 56 GBd (112 Gb/s) over 3 m; OOK 64 Gb/s over 9 m
  unit: ''
  basis: measured
  locator: p.10; Fig. 7(c)-(f)
  note: BER below 3.8e-3 hard-decision FEC threshold; 31-tap FFE plus 5-tap DFE
- device_id: guo2026-a
  field: max_line_rate_gbps
  value: 112
  unit: Gb/s
  basis: measured
  locator: p.10; Fig. 7
  note: 56 GBd PAM-4 over a 3 m underwater link
- device_id: guo2026-a
  field: drive
  value: push_pull
  unit: ''
  basis: design_target
  locator: p.4
  note: traveling-wave MZM with a push-pull configuration
- device_id: guo2026-a
  field: vpi_convention
  value: mzm_push_pull
  unit: ''
  basis: derived
  locator: p.4; p.7
  note: authors state push-pull MZM and give one MZM-level Vpi; label is ours
- device_id: guo2026-b
  field: wavelength_nm
  value: 532
  unit: nm
  basis: measured
  locator: p.10; Fig. 8(a)
  note: DD-MZM measured at 532 nm
- device_id: guo2026-b
  field: length_mm
  value: 3
  unit: mm
  basis: design_target
  locator: p.11
  note: comb span limited by the short 3 mm modulation length
- device_id: guo2026-b
  field: modulation_format
  value: OSSB at 50 GHz drive, SSR > 15 dB; EO comb 11 lines at 50 GHz spacing, 7 flat-top
  unit: ''
  basis: measured
  locator: p.10; Fig. 8(b)-(c)
  note: sideband suppression ratio and comb line counts from OSA spectra
- device_id: guo2026-b
  field: drive
  value: dual_drive
  unit: ''
  basis: design_target
  locator: p.10
  note: two arms driven by separate CLTW electrodes (GSGGSG)
- device_id: guo2026-a
  field: bw3db_reference
  value: unspecified
  unit: ''
  basis: derived
  locator: p.7; Fig. 5(d)
  note: Authors do not state the reference; Fig. 5(d) baseline sits near +1 dB with large ripple.
derived: []

File: data/evidence/gupta2023.yaml
paper_id: gupta2023
verified_on: '2026-10-02'
source_files:
- references/gupta2023/text.md
- references/gupta2023/crossref.json
- references/gupta2023/source.json
- references/gupta2023/figures/page_05.png
- references/gupta2023/figures/page_06.png
entries:
- device_id: gupta2023-a
  field: wavelength_nm
  value: 1550
  unit: nm
  basis: measured
  locator: p.5, Sec. V-A; p.6, Sec. V-B
  note: TE-polarized light; DFB centered at 1550 nm for the DC maps, external 1550 nm laser for IL and EO.
- device_id: gupta2023-a
  field: electrode_metal
  value: gold
  unit: ''
  basis: design_target
  locator: p.2, Sec. III
  note: Wide gold traces with air bridges contacting p-doped sections.
- device_id: gupta2023-a
  field: substrate
  value: semi-insulating Fe-doped InP
  unit: ''
  basis: design_target
  locator: p.1, Fig. 1; p.2
  note: Fig. 1 label Fe-InP substrate.
- device_id: gupta2023-a
  field: waveguide_orientation
  value: '[1-10]'
  unit: ''
  basis: design_target
  locator: p.2, Sec. II
  note: Orientation changed from [110] to [1-10] so Pockels and quantum-confined Stark effects add for TE.
- device_id: gupta2023-a
  field: epitaxy_or_stack
  value: 20-period InGaAsP/InP MQW phase-modulator stack (butt-joint regrown with i-InP) on semi-insulating InP; p-i-n sections alternate with intrinsic sections; Q1.06 InGaAsP passive waveguide layers;
    absorption edge set away from 1550 nm
  unit: ''
  basis: design_target
  locator: p.2, Sec. II; p.1, Fig. 1-2
  note: Well and barrier thicknesses and doping levels not stated.
- device_id: gupta2023-a
  field: length_mm
  value: 5
  unit: mm
  basis: design_target
  locator: p.1, abstract; p.5, Fig. 11; p.6, Sec. V-B
  note: Traveling-wave electrode length.
- device_id: gupta2023-a
  field: vpi_dc_v
  value: 1.4
  unit: V
  basis: measured
  locator: p.1, abstract; p.5, Fig. 12(a)
  note: Read along NW-SE diagonal of the (I,U) ER map at -10 V; arrow spans about 1 V per port, so diagonal length.
- device_id: gupta2023-a
  field: vpil_dc_vcm
  value: 0.7
  unit: V*cm
  basis: derived
  locator: p.5, Sec. V-A
  note: Authors translate 1.4 V on 5 mm to 0.7 V cm; inherits the two-port diagonal Vpi definition.
- device_id: gupta2023-a
  field: bias_for_vpi_v
  value: -10
  unit: V
  basis: measured
  locator: p.5, Sec. V-A; Fig. 12(a)
  note: Reverse bias of both diodes at which Vpi was read.
- device_id: gupta2023-a
  field: il_fiber_to_fiber_db
  value: 12.5
  unit: dB
  basis: measured
  locator: p.5, Sec. V-A; p.7, Sec. VI
  note: 4 dB SSC coupling (fiber-fiber reference; one or both facets not stated), 4 dB MQW propagation, 3 dB butt joints, about 1.5 dB passives.
- device_id: gupta2023-a
  field: extinction_ratio_db
  value: 31
  unit: dB
  basis: measured
  locator: p.5, Sec. V-A; Fig. 12(b)
  note: Static ER up to 31 dB with fiber coupling and external PD; 20 dB with the integrated PD (substrate mode limited).
- device_id: gupta2023-a
  field: drive_vpp_v
  value: 1.4
  unit: V
  basis: measured
  locator: p.6, Sec. V-C
  note: 0.5 V pattern generator output boosted to 1.4 Vpp by a 66 GHz amplifier; DC bias 10 V.
- device_id: gupta2023-a
  field: max_baud_gbd
  value: 80
  unit: GBd
  basis: measured
  locator: p.1, abstract; p.6, Fig. 15
  note: 80 Gb/s NRZ eye (SNR 4, ER 8 dB) through a MUX.
- device_id: gupta2023-a
  field: modulation_format
  value: NRZ 64 Gb/s (SNR 5, ER 9.3 dB) and 80 Gb/s (SNR 4, ER 8 dB) optical eyes; PAM4 24 GBd (SNR 2.2, ER 5.5 dB, 3-bit 32 GBd DAC)
  unit: ''
  basis: measured
  locator: p.6, Sec. V-C; Fig. 15
  note: No pre-distortion or post-processing; eye diagrams only, no BER.
- device_id: gupta2023-a
  field: max_line_rate_gbps
  value: 80
  unit: Gb/s
  basis: measured
  locator: p.1, abstract; p.6, Fig. 15
  note: NRZ eye.
- device_id: gupta2023-a
  field: bw3db_ghz
  value: 32
  unit: GHz
  basis: measured
  locator: p.6, Sec. V-B; p.6, Fig. 14
  note: Small-signal EO, input light 1550 nm, VNA with lightwave component analyzer.
- device_id: gupta2023-b
  field: wavelength_nm
  value: 1550
  unit: nm
  basis: measured
  locator: p.5, Sec. V-A; p.6, Sec. V-B
  note: TE-polarized light; DFB centered at 1550 nm for the DC maps, external 1550 nm laser for IL and EO.
- device_id: gupta2023-b
  field: electrode_metal
  value: gold
  unit: ''
  basis: design_target
  locator: p.2, Sec. III
  note: Wide gold traces with air bridges contacting p-doped sections.
- device_id: gupta2023-b
  field: substrate
  value: semi-insulating Fe-doped InP
  unit: ''
  basis: design_target
  locator: p.1, Fig. 1; p.2
  note: Fig. 1 label Fe-InP substrate.
- device_id: gupta2023-b
  field: waveguide_orientation
  value: '[1-10]'
  unit: ''
  basis: design_target
  locator: p.2, Sec. II
  note: Orientation changed from [110] to [1-10] so Pockels and quantum-confined Stark effects add for TE.
- device_id: gupta2023-b
  field: epitaxy_or_stack
  value: 20-period InGaAsP/InP MQW phase-modulator stack (butt-joint regrown with i-InP) on semi-insulating InP; p-i-n sections alternate with intrinsic sections; Q1.06 InGaAsP passive waveguide layers;
    absorption edge set away from 1550 nm
  unit: ''
  basis: design_target
  locator: p.2, Sec. II; p.1, Fig. 1-2
  note: Well and barrier thicknesses and doping levels not stated.
- device_id: gupta2023-b
  field: length_mm
  value: 4
  unit: mm
  basis: design_target
  locator: p.1, abstract; p.5, Fig. 11; p.6, Sec. V-B
  note: Traveling-wave electrode length.
- device_id: gupta2023-b
  field: bw3db_ghz
  value: 34
  unit: GHz
  basis: measured
  locator: p.6, Sec. V-B; p.6, Fig. 14
  note: Small-signal EO, input light 1550 nm, VNA with lightwave component analyzer.
- device_id: gupta2023-c
  field: wavelength_nm
  value: 1550
  unit: nm
  basis: measured
  locator: p.5, Sec. V-A; p.6, Sec. V-B
  note: TE-polarized light; DFB centered at 1550 nm for the DC maps, external 1550 nm laser for IL and EO.
- device_id: gupta2023-c
  field: electrode_metal
  value: gold
  unit: ''
  basis: design_target
  locator: p.2, Sec. III
  note: Wide gold traces with air bridges contacting p-doped sections.
- device_id: gupta2023-c
  field: substrate
  value: semi-insulating Fe-doped InP
  unit: ''
  basis: design_target
  locator: p.1, Fig. 1; p.2
  note: Fig. 1 label Fe-InP substrate.
- device_id: gupta2023-c
  field: waveguide_orientation
  value: '[1-10]'
  unit: ''
  basis: design_target
  locator: p.2, Sec. II
  note: Orientation changed from [110] to [1-10] so Pockels and quantum-confined Stark effects add for TE.
- device_id: gupta2023-c
  field: epitaxy_or_stack
  value: 20-period InGaAsP/InP MQW phase-modulator stack (butt-joint regrown with i-InP) on semi-insulating InP; p-i-n sections alternate with intrinsic sections; Q1.06 InGaAsP passive waveguide layers;
    absorption edge set away from 1550 nm
  unit: ''
  basis: design_target
  locator: p.2, Sec. II; p.1, Fig. 1-2
  note: Well and barrier thicknesses and doping levels not stated.
- device_id: gupta2023-c
  field: length_mm
  value: 3
  unit: mm
  basis: design_target
  locator: p.1, abstract; p.5, Fig. 11; p.6, Sec. V-B
  note: Traveling-wave electrode length.
- device_id: gupta2023-c
  field: bw3db_ghz
  value: 42
  unit: GHz
  basis: measured
  locator: p.6, Sec. V-B; p.6, Fig. 14
  note: Small-signal EO, input light 1550 nm, VNA with lightwave component analyzer.
- device_id: gupta2023-d
  field: wavelength_nm
  value: 1530
  unit: nm
  basis: measured
  locator: p.5, Sec. V-A; Fig. 12(c)
  note: External laser (TE) and external PD.
- device_id: gupta2023-d
  field: electrode_metal
  value: gold
  unit: ''
  basis: design_target
  locator: p.2, Sec. III
  note: Wide gold traces with air bridges contacting p-doped sections.
- device_id: gupta2023-d
  field: substrate
  value: semi-insulating Fe-doped InP
  unit: ''
  basis: design_target
  locator: p.1, Fig. 1; p.2
  note: Fig. 1 label Fe-InP substrate.
- device_id: gupta2023-d
  field: waveguide_orientation
  value: '[1-10]'
  unit: ''
  basis: design_target
  locator: p.2, Sec. II
  note: Orientation changed from [110] to [1-10] so Pockels and quantum-confined Stark effects add for TE.
- device_id: gupta2023-d
  field: epitaxy_or_stack
  value: 20-period InGaAsP/InP MQW phase-modulator stack (butt-joint regrown with i-InP) on semi-insulating InP; p-i-n sections alternate with intrinsic sections; Q1.06 InGaAsP passive waveguide layers;
    absorption edge set away from 1550 nm
  unit: ''
  basis: design_target
  locator: p.2, Sec. II; p.1, Fig. 1-2
  note: Well and barrier thicknesses and doping levels not stated.
- device_id: gupta2023-d
  field: length_mm
  value: 5
  unit: mm
  basis: design_target
  locator: p.1, abstract; p.5, Fig. 11; p.6, Sec. V-B
  note: Traveling-wave electrode length.
- device_id: gupta2023-d
  field: vpi_dc_v
  value: 1.2
  unit: V
  basis: measured
  locator: p.5, Sec. V-A; Fig. 12(c)
  note: Half-wave voltage at 1530 nm input; bias not stated; same diagonal-arrow definition as gupta2023-a (Fig. 12(c)).
- device_id: gupta2023-e
  field: wavelength_nm
  value: 1570
  unit: nm
  basis: measured
  locator: p.5, Sec. V-A; Fig. 12(d)
  note: External laser (TE) and external PD.
- device_id: gupta2023-e
  field: electrode_metal
  value: gold
  unit: ''
  basis: design_target
  locator: p.2, Sec. III
  note: Wide gold traces with air bridges contacting p-doped sections.
- device_id: gupta2023-e
  field: substrate
  value: semi-insulating Fe-doped InP
  unit: ''
  basis: design_target
  locator: p.1, Fig. 1; p.2
  note: Fig. 1 label Fe-InP substrate.
- device_id: gupta2023-e
  field: waveguide_orientation
  value: '[1-10]'
  unit: ''
  basis: design_target
  locator: p.2, Sec. II
  note: Orientation changed from [110] to [1-10] so Pockels and quantum-confined Stark effects add for TE.
- device_id: gupta2023-e
  field: epitaxy_or_stack
  value: 20-period InGaAsP/InP MQW phase-modulator stack (butt-joint regrown with i-InP) on semi-insulating InP; p-i-n sections alternate with intrinsic sections; Q1.06 InGaAsP passive waveguide layers;
    absorption edge set away from 1550 nm
  unit: ''
  basis: design_target
  locator: p.2, Sec. II; p.1, Fig. 1-2
  note: Well and barrier thicknesses and doping levels not stated.
- device_id: gupta2023-e
  field: length_mm
  value: 5
  unit: mm
  basis: design_target
  locator: p.1, abstract; p.5, Fig. 11; p.6, Sec. V-B
  note: Traveling-wave electrode length.
- device_id: gupta2023-e
  field: vpi_dc_v
  value: 1.7
  unit: V
  basis: measured
  locator: p.5, Sec. V-A; Fig. 12(d)
  note: Half-wave voltage at 1570 nm input; bias not stated; same diagonal-arrow definition as gupta2023-a (Fig. 12(d)).
- device_id: gupta2023-a
  field: drive
  value: push_pull
  unit: ''
  basis: derived
  locator: p.3, Sec. III
  note: Authors state both arms modulate equally in antiphase from a single-ended 50 ohm line feed.
- device_id: gupta2023-a
  field: vpi_convention
  value: mzm_push_pull
  unit: ''
  basis: measured
  locator: p.5, Sec. V-A
  note: Vpi read along the NW-SE diagonal of the ER map for push-pull operation.
- device_id: gupta2023-a
  field: bw3db_reference
  value: low_freq_unstated
  unit: ''
  basis: derived
  locator: p.6, Fig. 14
  note: Normalized EO curve; reference frequency not stated.
  previous_value: unspecified
- device_id: gupta2023-b
  field: bw3db_reference
  value: low_freq_unstated
  unit: ''
  basis: derived
  locator: p.6, Fig. 14
  note: Normalized EO curve; reference frequency not stated.
  previous_value: unspecified
- device_id: gupta2023-c
  field: bw3db_reference
  value: low_freq_unstated
  unit: ''
  basis: derived
  locator: p.6, Fig. 14
  note: Normalized EO curve; reference frequency not stated.
  previous_value: unspecified
- device_id: gupta2023-a
  field: electrode_type
  value: tw_cps
  unit: ''
  basis: design_target
  locator: p.1; p.2, Sec. III
  note: Coplanar-strip traveling-wave electrodes periodically contacting the p-doped sections via air bridges.
derived: []

File: data/evidence/han2023.yaml
paper_id: han2023
verified_on: '2026-10-02'
source_files:
- references/han2023/text.md
- references/han2023/source.pdf
- references/han2023/crossref.json
- references/han2023/source.json
- references/han2023/figures/img_p30_1.png
- references/han2023/figures/img_p28_1.png
- references/han2023/figures/img_p29_1.png
entries:
- device_id: han2023-a
  field: drive
  value: push_pull
  unit: ''
  basis: design_target
  locator: p.15, Methods
  note: Authors state the modulator is designed for push-pull driving with a GSGSG electrode; drive actually used in the measurements not restated.
- device_id: han2023-a
  field: band
  value: c_band
  unit: ''
  basis: derived
  locator: p.3, Sec. 1; p.11, Sec. 3; p.30-31, Fig. 4(a-b)
  note: Operation around 1550 nm; passband about 8 nm.
- device_id: han2023-a
  field: wavelength_nm
  value: 1550
  unit: nm
  basis: design_target
  locator: p.3, Sec. 1; p.11, Sec. 3; p.30-31, Fig. 4(b)
  note: Nominal passband centre; S21 measurement wavelength not stated; data wavelengths 1548-1556 nm per Fig. 4(f-g) axes.
- device_id: han2023-a
  field: length_mm
  value: 0.124
  unit: mm
  basis: design_target
  locator: p.1-2, abstract; p.29, Fig. 3(a)
  note: Authors give 124 um (one text instance reads about 124 um, p.10); two 124 um PN-doped CROW arms.
- device_id: han2023-a
  field: bw3db_ghz
  value: 110
  unit: GHz
  basis: derived
  locator: p.11, Sec. 3; p.30-31, Fig. 4(c)
  note: Authors' fit to the S21 curve crosses -3 dB at 110 GHz; measured trace is noisy and reaches about -3 to -4 dB there.
- device_id: han2023-a
  field: bw3db_reference
  value: dc
  unit: ''
  basis: derived
  locator: p.30-31, Fig. 4(c)
  note: Normalized S21 curve starts at 0 dB at low frequency; authors do not state the reference. Peaking of about +1.5 dB near 20 GHz.
- device_id: han2023-a
  field: bw_measured_to_ghz
  value: 110
  unit: GHz
  basis: measured
  locator: p.11, Sec. 3; p.15, Methods
  note: Keysight PNA-X with 110 GHz lightwave component analyzer; response flat over the 110 GHz measurement range per authors.
- device_id: han2023-a
  field: il_onchip_db
  value: 6.8
  unit: dB
  basis: measured
  locator: p.15, Methods, Experimental details
  note: Excludes an unoptimized coupling loss of about 10 dB; includes 5.4 dB phase shifter plus 3 dB couplers, routing and other structures.
- device_id: han2023-a
  field: extinction_ratio_db
  value: 2.15
  unit: dB
  basis: measured
  locator: p.31, Fig. 4(d) caption
  note: Dynamic ER of the 112 Gb/s OOK eye; 3.15 dB at 100 Gb/s.
- device_id: han2023-a
  field: ng_opt
  value: 6.1
  unit: '1'
  basis: simulated
  locator: p.6, Sec. 2; p.26-27, Fig. 1(f); p.14, Conclusion
  note: Calculated group index near the centre of the mid-gap transmission window; not measured.
- device_id: han2023-a
  field: slab_thickness_nm
  value: 90
  unit: nm
  basis: design_target
  locator: p.14, Methods
  note: Partially etched rib area for doping and contacts.
- device_id: han2023-a
  field: rib_width_nm
  value: 455
  unit: nm
  basis: design_target
  locator: p.14, Methods; p.28, Fig. 2(a)
  note: Waveguide core width in the fishbone grating; SEM shows 444.8 nm on the fabricated device (Fig. 3b).
- device_id: han2023-a
  field: electrode_gap_um
  value: 6.4
  unit: um
  basis: design_target
  locator: p.15, Methods
  note: Gap between ground and signal electrode, chosen for impedance match.
- device_id: han2023-a
  field: electrode_thickness_um
  value: 1.2
  unit: um
  basis: design_target
  locator: p.15, Methods
  note: Cu electrode.
- device_id: han2023-a
  field: electrode_metal
  value: Cu
  unit: ''
  basis: design_target
  locator: p.15, Methods
- device_id: han2023-a
  field: buffer_oxide_um
  value: 2
  unit: um
  basis: design_target
  locator: p.14, Methods
  note: Buried oxide of the 200 mm SOI wafer.
- device_id: han2023-a
  field: substrate
  value: silicon-on-insulator (220 nm Si device layer, 200 mm wafer)
  unit: ''
  basis: design_target
  locator: p.14, Methods
- device_id: han2023-a
  field: cladding
  value: SiO2
  unit: ''
  basis: extracted_from_figure
  locator: p.28, Fig. 2(a)
  note: SiO2 label above the waveguide in the cross sections; cladding thickness not stated.
- device_id: han2023-a
  field: epitaxy_or_stack
  value: 'Fishbone Bragg-grating CROW on 220 nm SOI: period 300 nm, sidewall corrugation depth 190 nm, Np 20 periods, Nr 10 resonators, lambda/4 phase-shifter regions; lateral pn junction, P and N doping 5.0e17 cm^-3 at the core, P+/P++/N+/N++ contact doping (levels not stated); 90 nm partially etched slab; GSGSG Cu electrode'
  unit: ''
  basis: design_target
  locator: p.10, Sec. 3; p.14-15, Methods; p.28, Fig. 2(a)
  note: Doping labels P+/P++/N+/N++ from Fig. 2(a); concentrations of those regions not given.
- device_id: han2023-a
  field: max_baud_gbd
  value: 112
  unit: GBd
  basis: derived
  locator: p.12, Sec. 3; p.13; p.31, Fig. 4(g-h)
  note: OOK so baud equals the 112 Gb/s bit rate; authors state a symbol rate beyond 110 GBaud.
- device_id: han2023-a
  field: modulation_format
  value: OOK, 70 / 84 / 98 / 100 / 112 Gb/s; eye diagrams at 100 and 112 Gb/s without pre-equalization or DSP; BER data with offline FFE and MLSE at the receiver; BER below the 7 percent HD-FEC line (3.8e-3) up to 98 Gb/s; at 112 Gb/s best BER about 1.7e-2 (Fig. 4(h), figure read), marginally above the 20 percent FEC line (about 1.5e-2), unlike the text claim of below 2e-3
  unit: ''
  basis: measured
  locator: p.11-12, Sec. 3; p.15-16, Methods; p.31, Fig. 4(d,g,h)
  note: Eyes in real time without transmitter pre-equalization; BER processed offline with FFE and MLSE. Fig. 4(h) contradicts text FEC claim at 112 Gb/s.
- device_id: han2023-a
  field: max_line_rate_gbps
  value: 112
  unit: Gb/s
  basis: measured
  locator: p.12, Sec. 3; p.31, Fig. 4(d,h)
  note: 'Demonstrated rate (eye, BER measured), not FEC-compliant: best 112 Gb/s BER about 1.7e-2 (Fig. 4(h)) vs text claim below 2e-3; no net rate.'
derived: []

File: data/evidence/he2019.yaml
paper_id: he2019
verified_on: '2026-10-01'
source_files:
- references/he2019/text.md
- references/he2019/crossref.json
- references/he2019/figures/page_03.png
- references/he2019/figures/page_04.png
- references/he2019/figures/page_05.png
- references/he2019/figures/page_06.png
- references/he2019/figures/page_13.png
- references/he2019/figures/page_15.png
- references/he2019/figures/page_17.png
entries:
- device_id: he2019-a
  field: length_mm
  value: 3
  unit: mm
  basis: measured
  locator: p.4, Sec. Static EO Performance; Fig. 2a
  note: Arm length 3 mm; electrode length 3 mm in Supp. II
- device_id: he2019-a
  field: vpi_dc_v
  value: 7.4
  unit: V
  basis: measured
  locator: p.4, Fig. 2a; Sec. text
  note: 100 kHz triangular sweep; caption says 4.5 V, figure and text 7.4 V
- device_id: he2019-a
  field: vpil_dc_vcm
  value: 2.2
  unit: V*cm
  basis: derived
  locator: p.4, Sec. text
  note: '''corresponding to'' 2.2 V*cm: 7.4 V x 0.3 cm'
- device_id: he2019-a
  field: bw3db_ghz
  value: 70
  unit: GHz
  basis: measured
  locator: p.5, Sec. EO Bandwidth; Fig. 3b
  note: '''> 70 GHz'', beyond the VNA limit; no crossing'
- device_id: he2019-a
  field: bw_measured_to_ghz
  value: 70
  unit: GHz
  basis: measured
  locator: p.5, Sec. EO Bandwidth; Fig. 3b
  note: VNA limit 70 GHz
- device_id: he2019-a
  field: bw3db_reference
  value: unspecified
  unit: ''
  basis: measured
  locator: p.5, Fig. 3b
  note: 0 dB reference not stated; traces start near 1 GHz (approximate figure reading); PD response de-embedded (p.9 Methods)
- device_id: he2019-a
  field: il_onchip_db
  value: 2.5
  unit: dB
  basis: measured
  locator: p.1, abstract; p.8, Tab. 1
  note: Method and excluded items not stated; length not specified (Tab. 1 lists 5 mm)
- device_id: he2019-a
  field: prop_loss_db_per_cm
  value: 0.98
  unit: dB/cm
  basis: measured
  locator: p.3, Sec. Design; p.18, Supp. III
  note: Cut-back on LN waveguide test structures, same cross-section
- device_id: he2019-a
  field: extinction_ratio_db
  value: 40
  unit: dB
  basis: measured
  locator: p.4, Sec. Static EO Performance; Fig. 2a inset
  note: '''ER of > 40 dB for the 3-mm device'', static'
- device_id: he2019-a
  field: ng_opt
  value: 2.21
  unit: '1'
  basis: simulated
  locator: p.15-16, Supp. II; Fig. S3c, S4c
  note: '''group index no of the hybrid LN waveguide is about 2.21'''
- device_id: he2019-a
  field: drive_vpp_v
  value: 4
  unit: V
  basis: measured
  locator: p.9, Methods; p.16, Supp. II
  note: Amplifier saturated output 4 Vpp; Supp. says 4 V obtained after the amplifier
- device_id: he2019-a
  field: max_baud_gbd
  value: 100
  unit: GBd
  basis: derived
  locator: p.6, Fig. 4; p.7
  note: '100 Gb/s OOK is NRZ: one bit per symbol'
- device_id: he2019-a
  field: modulation_format
  value: OOK 56, 72, 84 and 100 Gb/s (dynamic ER 11.8, 6.0, 5.5, 5.0 dB); PAM-4 28 and 56 GBd (56 and 112 Gb/s)
  unit: ''
  basis: measured
  locator: p.6, Fig. 4 caption and text
  note: Dynamic ERs from the eye diagrams
- device_id: he2019-a
  field: max_line_rate_gbps
  value: 112
  unit: Gb/s
  basis: measured
  locator: p.6-7, Fig. 4; abstract
  note: 112 Gb/s PAM-4 at 56 GBd
- device_id: he2019-a
  field: energy_per_bit_fj
  value: 714
  unit: fJ/bit
  basis: derived
  locator: p.16, Supp. II
  note: '(Vpp/2)^2/(B x 50): 4 Vpp, 112 Gb/s; main text ''about 700 fJ/bit'''
- device_id: he2019-a
  field: etch_depth_nm
  value: 180
  unit: nm
  basis: measured
  locator: p.3, Sec. Design; p.14, Supp. I
  note: Rib height h = etching depth 180 nm
- device_id: he2019-a
  field: rib_width_nm
  value: 1000
  unit: nm
  basis: measured
  locator: p.3, Sec. Design; Fig. 1
  note: Top width w = 1 um
- device_id: he2019-a
  field: slab_thickness_nm
  value: 420
  unit: nm
  basis: measured
  locator: p.3, Sec. Design; p.15, Supp. II
  note: Slab thickness s = 420 nm (hLN in Supp. II)
- device_id: he2019-a
  field: sidewall_angle_deg
  value: 60
  unit: deg
  basis: measured
  locator: p.3, Sec. Design; Fig. 1c; p.8 Methods
  note: 60 degrees (about 60 in Methods)
- device_id: he2019-a
  field: electrode_gap_um
  value: 6.5
  unit: um
  basis: design_target
  locator: p.15, Supp. II
  note: w + 2g = 6.5 um edge-to-edge; g = 2.75 um from waveguide to electrode
- device_id: he2019-a
  field: signal_width_um
  value: 19.5
  unit: um
  basis: design_target
  locator: p.4, Sec. Design; Fig. 1d
  note: Signal 19.5 um, ground 30 um 'designed to'
- device_id: he2019-a
  field: electrode_thickness_um
  value: 0.6
  unit: um
  basis: design_target
  locator: p.4, Sec. Design
  note: '''The thickness of electrode was set to 600 nm'''
- device_id: he2019-a
  field: electrode_metal
  value: gold
  unit: ''
  basis: measured
  locator: p.3, Fig. 1b legend
  note: Au in the Fig. 1b legend; text says only 'metal'
- device_id: he2019-a
  field: substrate
  value: SOI (3 um SiO2 on silicon)
  unit: ''
  basis: measured
  locator: p.15, Supp. II; Fig. 1b
  note: hSiO = 3 um; LNOI handle removed
- device_id: he2019-a
  field: crystal_cut
  value: x-cut
  unit: ''
  basis: measured
  locator: p.2, Sec. Results
  note: X-cut LN membrane
- device_id: he2019-a
  field: epitaxy_or_stack
  value: x-cut LN membrane (slab 420 nm, rib 180 nm) on about 300 nm BCB on SOI (3 um SiO2 on Si); Si inverse tapers 500 nm to 80 nm over 150 um in the vertical adiabatic couplers
  unit: ''
  basis: measured
  locator: p.3-4, Sec. Design; p.15, Supp. II
  note: BCB about 300 nm; hBCB = 300 nm in Supp. II
- device_id: he2019-a
  field: driver
  value: SHF 807 50 GHz broadband amplifier (4 Vpp saturated output), AWG 100 GS/s
  unit: ''
  basis: measured
  locator: p.9, Methods
  note: Output saturation 4 Vpp; AWG Micram 100 GS/s
- device_id: he2019-a
  field: drive
  value: push_pull
  unit: ''
  basis: measured
  locator: p.4, Sec. Static EO Performance
  note: '''driven in a push-pull configuration''; GSG with one waveguide per gap'
- device_id: he2019-a
  field: vpi_convention
  value: mzm_push_pull
  unit: ''
  basis: derived
  locator: p.4, Fig. 2a; p.13, Supp. I
  note: Vpi = max-to-min span of the MZM transmission with push-pull drive; not labelled by authors
- device_id: he2019-a
  field: electrode_type
  value: tw_gsg
  unit: ''
  basis: measured
  locator: p.4, Sec. Design
  note: GSG, traveling-wave operation
- device_id: he2019-b
  field: length_mm
  value: 5
  unit: mm
  basis: measured
  locator: p.4, Sec. Static EO Performance; Fig. 2a
  note: Arm length 5 mm
- device_id: he2019-b
  field: vpi_dc_v
  value: 5.1
  unit: V
  basis: measured
  locator: p.4, Fig. 2a; Sec. text
  note: 100 kHz triangular sweep
- device_id: he2019-b
  field: vpil_dc_vcm
  value: 2.5
  unit: V*cm
  basis: derived
  locator: p.4, Sec. text
  note: Stated 2.5 V*cm; 5.1 V x 0.5 cm = 2.55
- device_id: he2019-b
  field: bw3db_ghz
  value: 70
  unit: GHz
  basis: measured
  locator: p.5, Sec. EO Bandwidth; Fig. 3b
  note: '''> 70 GHz'', beyond the VNA limit; no crossing'
- device_id: he2019-b
  field: bw_measured_to_ghz
  value: 70
  unit: GHz
  basis: measured
  locator: p.5, Sec. EO Bandwidth; Fig. 3b
  note: VNA limit 70 GHz
- device_id: he2019-b
  field: bw3db_reference
  value: unspecified
  unit: ''
  basis: measured
  locator: p.5, Fig. 3b
  note: 0 dB reference not stated; traces start near 1 GHz (approximate figure reading); PD response de-embedded (p.9 Methods)
- device_id: he2019-b
  field: prop_loss_db_per_cm
  value: 0.98
  unit: dB/cm
  basis: measured
  locator: p.3, Sec. Design; p.18, Supp. III
  note: Cut-back on LN waveguide test structures, same cross-section
- device_id: he2019-b
  field: ng_opt
  value: 2.21
  unit: '1'
  basis: simulated
  locator: p.15-16, Supp. II; Fig. S3c, S4c
  note: '''group index no of the hybrid LN waveguide is about 2.21'''
- device_id: he2019-b
  field: etch_depth_nm
  value: 180
  unit: nm
  basis: measured
  locator: p.3, Sec. Design; p.14, Supp. I
  note: Rib height h = etching depth 180 nm
- device_id: he2019-b
  field: rib_width_nm
  value: 1000
  unit: nm
  basis: measured
  locator: p.3, Sec. Design; Fig. 1
  note: Top width w = 1 um
- device_id: he2019-b
  field: slab_thickness_nm
  value: 420
  unit: nm
  basis: measured
  locator: p.3, Sec. Design; p.15, Supp. II
  note: Slab thickness s = 420 nm (hLN in Supp. II)
- device_id: he2019-b
  field: sidewall_angle_deg
  value: 60
  unit: deg
  basis: measured
  locator: p.3, Sec. Design; Fig. 1c; p.8 Methods
  note: 60 degrees (about 60 in Methods)
- device_id: he2019-b
  field: electrode_gap_um
  value: 6.5
  unit: um
  basis: design_target
  locator: p.15, Supp. II
  note: w + 2g = 6.5 um edge-to-edge; g = 2.75 um from waveguide to electrode
- device_id: he2019-b
  field: signal_width_um
  value: 19.5
  unit: um
  basis: design_target
  locator: p.4, Sec. Design; Fig. 1d
  note: Signal 19.5 um, ground 30 um 'designed to'
- device_id: he2019-b
  field: electrode_thickness_um
  value: 0.6
  unit: um
  basis: design_target
  locator: p.4, Sec. Design
  note: '''The thickness of electrode was set to 600 nm'''
- device_id: he2019-b
  field: electrode_metal
  value: gold
  unit: ''
  basis: measured
  locator: p.3, Fig. 1b legend
  note: Au in the Fig. 1b legend; text says only 'metal'
- device_id: he2019-b
  field: substrate
  value: SOI (3 um SiO2 on silicon)
  unit: ''
  basis: measured
  locator: p.15, Supp. II; Fig. 1b
  note: hSiO = 3 um; LNOI handle removed
- device_id: he2019-b
  field: crystal_cut
  value: x-cut
  unit: ''
  basis: measured
  locator: p.2, Sec. Results
  note: X-cut LN membrane
- device_id: he2019-b
  field: epitaxy_or_stack
  value: x-cut LN membrane (slab 420 nm, rib 180 nm) on about 300 nm BCB on SOI (3 um SiO2 on Si); Si inverse tapers 500 nm to 80 nm over 150 um in the vertical adiabatic couplers
  unit: ''
  basis: measured
  locator: p.3-4, Sec. Design; p.15, Supp. II
  note: BCB about 300 nm; hBCB = 300 nm in Supp. II
- device_id: he2019-b
  field: drive
  value: push_pull
  unit: ''
  basis: measured
  locator: p.4, Sec. Static EO Performance
  note: '''driven in a push-pull configuration''; GSG with one waveguide per gap'
- device_id: he2019-b
  field: vpi_convention
  value: mzm_push_pull
  unit: ''
  basis: derived
  locator: p.4, Fig. 2a; p.13, Supp. I
  note: Vpi = max-to-min span of the MZM transmission with push-pull drive; not labelled by authors
- device_id: he2019-b
  field: electrode_type
  value: tw_gsg
  unit: ''
  basis: measured
  locator: p.4, Sec. Design
  note: GSG, traveling-wave operation
derived:
- device_id: he2019-a
  field: max_baud_gbd
  value: 100
  formula: 'max_line_rate_gbps_ook / 1: 100 Gb/s NRZ OOK, 1 bit per symbol'
  inputs:
  - 100 Gb/s OOK
context_values:
- item: pam4_ber_below_hard_fec
  value: 0.0038
  unit: ''
  locator: p.7, Sec. Data Transmission; Fig. 4h
  note: Hard-FEC limit; both PAM-4 rates below it; 3 mm device
- item: vac_loss
  value: 0.19 (main text, measured coupling efficiency > 97%) / 0.13 (Supp. III intercept 8.02/62)
  unit: dB per VAC
  locator: p.4; p.18
  note: Two values in the manuscript
- item: imd3_sfdr_3mm
  value: 99.6 at 1 GHz; 95.2 at 10 GHz
  unit: dB Hz^(2/3)
  locator: p.6, Sec. EO Bandwidth and Linearity
  note: Quadrature; commercial LN MZM 94.9 at 1 GHz
- item: simulated_vpil_experimental_structure
  value: 2.46
  unit: V*cm
  locator: p.14, Supp. I; p.16, Supp. II
  note: Paper's own simulation; 13 mm arms would give Vpi 1.9 V
- item: simulated_rf_line_adopted_structure
  value: n_m about 2.16 (60-120 GHz), Re(Z0) about 48 ohm at 40-60 GHz, alpha_m about 7.3 dB/cm at 100 GHz
  unit: ''
  locator: p.17, Fig. S4 (dashed, t = 0.6 um, ws = 19.5 um)
  note: Read from the figure; simulation, not measurement; entered only as sim targets
- item: simulated_bandwidth_3mm
  value: 3 dB bandwidth well beyond 100 GHz (simulation)
  unit: ''
  locator: p.16, Supp. II
  note: 'Not entered: simulated'
- item: license_and_rights_basis
  value: Crossref lists only the Springer TDM link; cached manuscript has no license notice; prefetch metadata says arXiv-nonexclusive
  unit: ''
  locator: references/he2019/crossref.json
  note: publisher-copyright recorded; restricted_local_only
