Repository: jwt625/eo-modulator-atlas

# EO Modulator Atlas

A traceable literature database and static browser explorer for electro-optic
modulators. The integrated atlas contains **184 papers (2012-2026), 407 device rows and
240 organizations**, all papers with `audit_status: audited` (checked 2026-10-05). It also holds
1,723 author-affiliation rows, 212 geolocated institution sites and 1,278 deduplicated people. The candidate index contains
461 records and distillation is continuing. Each reported metric has an evidence locator and
basis. Missing values stay empty.

File: data/evidence/heidari2022.yaml
paper_id: heidari2022
verified_on: '2026-10-02'
source_files:
- references/heidari2022/text.md
- references/heidari2022/crossref.json
- references/heidari2022/source.json
- references/heidari2022/figures/page_02.png
- references/heidari2022/figures/page_04.png
entries:
- device_id: heidari2022-a
  field: wavelength_nm
  value: 1550
  unit: nm
  basis: measured
  locator: p.3; Fig. 3(b)
  note: DFB laser at 1550 nm for S21
- device_id: heidari2022-a
  field: bw3db_ghz
  value: 60
  unit: GHz
  basis: measured
  locator: p.3; Fig. 3(c) p.4
  note: optical 3 dB (electrical 6 dB); normalized response, reference level not stated
- device_id: heidari2022-a
  field: il_onchip_db
  value: 0.7
  unit: dB
  basis: simulated
  locator: p.3
  note: simulation estimate for the on-chip integrated device
- device_id: heidari2022-a
  field: extinction_ratio_db
  value: 13
  unit: dB
  basis: extracted_from_figure
  locator: Fig. 3(a) p.4
  note: static, 1550 nm, about -3 dB at -4 V to about -16 dB at 0 V; approximate reading
- device_id: heidari2022-a
  field: energy_per_bit_fj
  value: 2.25
  unit: fJ/bit
  basis: derived
  locator: abstract p.1; p.3
  note: authors' 0.25*C*V^2 with C 27 fF, 0.57 V swing
- device_id: heidari2022-a
  field: capacitance_ff
  value: 27
  unit: fF
  basis: author_estimate
  locator: p.3
  note: value assumed by the authors, extraction not described
- device_id: heidari2022-a
  field: rib_width_nm
  value: 600
  unit: nm
  basis: design_target
  locator: p.2
  note: a-Si waveguide width
- device_id: heidari2022-a
  field: electrode_metal
  value: Pd/Au (10 nm / 90 nm)
  basis: measured
  locator: p.2
- device_id: heidari2022-a
  field: substrate
  value: InP substrate with 33-pair Nb2O5/SiO2 bottom DBR
  basis: measured
  locator: p.2
  note: Fig. 1(d) labels 16.5 pairs
- device_id: heidari2022-a
  field: cladding
  value: 20-layer Si/SiO2 quarter-wave top DBR; 20 nm ALD Al2O3 layer
  basis: measured
  locator: p.2
- device_id: heidari2022-a
  field: epitaxy_or_stack
  value: bottom DBR / SLG / 20 nm Al2O3 / SLG / a-Si waveguide 600 nm x 445 nm (PECVD) / top DBR; wet-transferred CVD graphene
  basis: measured
  locator: p.2; Fig. 1 p.2
derived:
- device_id: heidari2022-a
  field: energy_per_bit_fj_check
  value: 2.19
  formula: 0.25*C*V^2 with C = 27 fF, V = 0.57 V (p.3)
  inputs:
  - capacitance_ff

File: data/evidence/hillier2025.yaml
paper_id: hillier2025
verified_on: '2026-10-05'
source_files:
- references/hillier2025/text.md
- references/hillier2025/crossref.json
- references/hillier2025/source.json
- references/hillier2025/figures/page_04.png
- references/hillier2025/figures/img_p06_2.png
- references/hillier2025/figures/img_p08_2.png
- references/hillier2025/figures/page_10.png
- references/hillier2025/figures/img_p09_2.png
entries:
- device_id: hillier2025-1mm-q1
  field: length_mm
  value: 1
  unit: mm
  basis: design_target
  locator: p.5; Fig. 1(d) caption p.4
  note: 1 mm electrode length of the best-performing design
- device_id: hillier2025-1mm-q1
  field: eo_film_thickness_nm
  value: 580
  unit: nm
  basis: design_target
  locator: p.4, Table 1
  note: Intrinsic MQW layer thickness; model input based on chip specification
- device_id: hillier2025-1mm-q1
  field: rib_width_nm
  value: 800
  unit: nm
  basis: design_target
  locator: p.5, Table 2; p.5 text
  note: Waveguide width 0.8 um of the best-performing design
- device_id: hillier2025-1mm-q1
  field: signal_width_um
  value: 10
  unit: um
  basis: design_target
  locator: p.5, Table 2
  note: Signal track width
- device_id: hillier2025-1mm-q1
  field: electrode_gap_um
  value: 7
  unit: um
  basis: design_target
  locator: p.5, Table 2
  note: Signal-signal gap
- device_id: hillier2025-1mm-q1
  field: electrode_thickness_um
  value: 2.0
  unit: um
  basis: design_target
  locator: p.4, Table 1
  note: Metal thickness in the model input table
- device_id: hillier2025-1mm-q1
  field: substrate
  value: semi-insulating substrate (InP generic platform)
  unit: ''
  basis: design_target
  locator: p.5; Fig. 1(a)
  note: Semi-insulating substrate
- device_id: hillier2025-1mm-q1
  field: cladding
  value: polyimide, 2.3 um, static permittivity ratio 2.26
  unit: ''
  basis: design_target
  locator: p.4, Table 1
  note: Polyimide layer in the model input table
- device_id: hillier2025-1mm-q1
  field: epitaxy_or_stack
  value: 'InP generic-platform MQW stack (Table 1): p-contact 0.3 um (1.5e19 cm-3), p-cladding 1.3 um (3e17), n-buffer 0.20 um (2e16), intrinsic MQW 0.58 um (not intentionally doped, about 1e14), n-cladding 7.5 um (5e17), n-bottom 1.5 um (1e18), metal 2.0 um, polyimide 2.3 um; active-layer bandgap 1.39 +/- 0.02 um; signal-to-waveguide gap and electrode lengths per row'
  unit: ''
  basis: design_target
  locator: p.4, Table 1; p.5
  note: Layer table from model inputs based on chip specifications
- device_id: hillier2025-1mm-q1
  field: vpi_dc_v
  value: 11.9
  unit: V
  basis: measured
  locator: p.6 text; Fig. 2(a)
  note: Static sweep, 1st quadrature point at 6 V reverse bias
- device_id: hillier2025-1mm-q1
  field: bias_for_vpi_v
  value: -6
  unit: V
  basis: measured
  locator: p.6 text; Fig. 2(a)
  note: Reverse bias 6 V in the paper; stored negative
- device_id: hillier2025-1mm-q1
  field: il_onchip_db
  value: 9.1
  unit: dB
  basis: author_estimate
  locator: p.5 text
  note: Estimated 9.1 +/- 0.8 dB for the full 1 mm device excluding 2.5 dB per facet; sentence does not name the geometry, may cover several 1 mm devices
- device_id: hillier2025-1mm-q1
  field: extinction_ratio_db
  value: 20.1
  unit: dB
  basis: measured
  locator: p.6 text; Fig. 2(a)
  note: Static ER at Q1
- device_id: hillier2025-1mm-q2
  field: length_mm
  value: 1
  unit: mm
  basis: design_target
  locator: p.5; Fig. 1(d) caption p.4
  note: 1 mm electrode length of the best-performing design
- device_id: hillier2025-1mm-q2
  field: eo_film_thickness_nm
  value: 580
  unit: nm
  basis: design_target
  locator: p.4, Table 1
  note: Intrinsic MQW layer thickness; model input based on chip specification
- device_id: hillier2025-1mm-q2
  field: rib_width_nm
  value: 800
  unit: nm
  basis: design_target
  locator: p.5, Table 2; p.5 text
  note: Waveguide width 0.8 um of the best-performing design
- device_id: hillier2025-1mm-q2
  field: signal_width_um
  value: 10
  unit: um
  basis: design_target
  locator: p.5, Table 2
  note: Signal track width
- device_id: hillier2025-1mm-q2
  field: electrode_gap_um
  value: 7
  unit: um
  basis: design_target
  locator: p.5, Table 2
  note: Signal-signal gap
- device_id: hillier2025-1mm-q2
  field: electrode_thickness_um
  value: 2.0
  unit: um
  basis: design_target
  locator: p.4, Table 1
  note: Metal thickness in the model input table
- device_id: hillier2025-1mm-q2
  field: substrate
  value: semi-insulating substrate (InP generic platform)
  unit: ''
  basis: design_target
  locator: p.5; Fig. 1(a)
  note: Semi-insulating substrate
- device_id: hillier2025-1mm-q2
  field: cladding
  value: polyimide, 2.3 um, static permittivity ratio 2.26
  unit: ''
  basis: design_target
  locator: p.4, Table 1
  note: Polyimide layer in the model input table
- device_id: hillier2025-1mm-q2
  field: epitaxy_or_stack
  value: 'InP generic-platform MQW stack (Table 1): p-contact 0.3 um (1.5e19 cm-3), p-cladding 1.3 um (3e17), n-buffer 0.20 um (2e16), intrinsic MQW 0.58 um (not intentionally doped, about 1e14), n-cladding 7.5 um (5e17), n-bottom 1.5 um (1e18), metal 2.0 um, polyimide 2.3 um; active-layer bandgap 1.39 +/- 0.02 um; signal-to-waveguide gap and electrode lengths per row'
  unit: ''
  basis: design_target
  locator: p.4, Table 1; p.5
  note: Layer table from model inputs based on chip specifications
- device_id: hillier2025-1mm-q2
  field: vpi_dc_v
  value: 3.1
  unit: V
  basis: measured
  locator: p.6 text; Fig. 2(a)
  note: Second quadrature point at 13.4 V reverse bias
- device_id: hillier2025-1mm-q2
  field: bias_for_vpi_v
  value: -13.4
  unit: V
  basis: measured
  locator: p.6 text; Fig. 2(a)
  note: Reverse bias 13.4 V in the paper; stored negative
- device_id: hillier2025-1mm-ee
  field: length_mm
  value: 1
  unit: mm
  basis: design_target
  locator: p.5; Fig. 1(d) caption p.4
  note: 1 mm electrode length of the best-performing design
- device_id: hillier2025-1mm-ee
  field: eo_film_thickness_nm
  value: 580
  unit: nm
  basis: design_target
  locator: p.4, Table 1
  note: Intrinsic MQW layer thickness; model input based on chip specification
- device_id: hillier2025-1mm-ee
  field: rib_width_nm
  value: 800
  unit: nm
  basis: design_target
  locator: p.5, Table 2; p.5 text
  note: Waveguide width 0.8 um of the best-performing design
- device_id: hillier2025-1mm-ee
  field: signal_width_um
  value: 10
  unit: um
  basis: design_target
  locator: p.5, Table 2
  note: Signal track width
- device_id: hillier2025-1mm-ee
  field: electrode_gap_um
  value: 7
  unit: um
  basis: design_target
  locator: p.5, Table 2
  note: Signal-signal gap
- device_id: hillier2025-1mm-ee
  field: electrode_thickness_um
  value: 2.0
  unit: um
  basis: design_target
  locator: p.4, Table 1
  note: Metal thickness in the model input table
- device_id: hillier2025-1mm-ee
  field: substrate
  value: semi-insulating substrate (InP generic platform)
  unit: ''
  basis: design_target
  locator: p.5; Fig. 1(a)
  note: Semi-insulating substrate
- device_id: hillier2025-1mm-ee
  field: cladding
  value: polyimide, 2.3 um, static permittivity ratio 2.26
  unit: ''
  basis: design_target
  locator: p.4, Table 1
  note: Polyimide layer in the model input table
- device_id: hillier2025-1mm-ee
  field: epitaxy_or_stack
  value: 'InP generic-platform MQW stack (Table 1): p-contact 0.3 um (1.5e19 cm-3), p-cladding 1.3 um (3e17), n-buffer 0.20 um (2e16), intrinsic MQW 0.58 um (not intentionally doped, about 1e14), n-cladding 7.5 um (5e17), n-bottom 1.5 um (1e18), metal 2.0 um, polyimide 2.3 um; active-layer bandgap 1.39 +/- 0.02 um; signal-to-waveguide gap and electrode lengths per row'
  unit: ''
  basis: design_target
  locator: p.4, Table 1; p.5
  note: Layer table from model inputs based on chip specifications
- device_id: hillier2025-1mm-ee
  field: z0_ohm
  value: 50
  unit: ohm
  basis: extracted_from_figure
  locator: p.1 abstract; Fig. 3(c) p.8
  note: Abstract states 50 ohm impedance; measured input impedance roughly 45-55 ohm
- device_id: hillier2025-2mm-q1
  field: length_mm
  value: 2
  unit: mm
  basis: design_target
  locator: p.5; Fig. 1(d) caption p.4
  note: 2 mm electrode length of the best-performing design
- device_id: hillier2025-2mm-q1
  field: eo_film_thickness_nm
  value: 580
  unit: nm
  basis: design_target
  locator: p.4, Table 1
  note: Intrinsic MQW layer thickness; model input based on chip specification
- device_id: hillier2025-2mm-q1
  field: rib_width_nm
  value: 800
  unit: nm
  basis: design_target
  locator: p.5, Table 2; p.5 text
  note: Waveguide width 0.8 um of the best-performing design
- device_id: hillier2025-2mm-q1
  field: signal_width_um
  value: 10
  unit: um
  basis: design_target
  locator: p.5, Table 2
  note: Signal track width
- device_id: hillier2025-2mm-q1
  field: electrode_gap_um
  value: 7
  unit: um
  basis: design_target
  locator: p.5, Table 2
  note: Signal-signal gap
- device_id: hillier2025-2mm-q1
  field: electrode_thickness_um
  value: 2.0
  unit: um
  basis: design_target
  locator: p.4, Table 1
  note: Metal thickness in the model input table
- device_id: hillier2025-2mm-q1
  field: substrate
  value: semi-insulating substrate (InP generic platform)
  unit: ''
  basis: design_target
  locator: p.5; Fig. 1(a)
  note: Semi-insulating substrate
- device_id: hillier2025-2mm-q1
  field: cladding
  value: polyimide, 2.3 um, static permittivity ratio 2.26
  unit: ''
  basis: design_target
  locator: p.4, Table 1
  note: Polyimide layer in the model input table
- device_id: hillier2025-2mm-q1
  field: epitaxy_or_stack
  value: 'InP generic-platform MQW stack (Table 1): p-contact 0.3 um (1.5e19 cm-3), p-cladding 1.3 um (3e17), n-buffer 0.20 um (2e16), intrinsic MQW 0.58 um (not intentionally doped, about 1e14), n-cladding 7.5 um (5e17), n-bottom 1.5 um (1e18), metal 2.0 um, polyimide 2.3 um; active-layer bandgap 1.39 +/- 0.02 um; signal-to-waveguide gap and electrode lengths per row'
  unit: ''
  basis: design_target
  locator: p.4, Table 1; p.5
  note: Layer table from model inputs based on chip specifications
- device_id: hillier2025-2mm-q1
  field: vpi_dc_v
  value: 7.0
  unit: V
  basis: measured
  locator: p.6 text; Fig. 2(b)
  note: First quadrature point
- device_id: hillier2025-2mm-q2
  field: length_mm
  value: 2
  unit: mm
  basis: design_target
  locator: p.5; Fig. 1(d) caption p.4
  note: 2 mm electrode length of the best-performing design
- device_id: hillier2025-2mm-q2
  field: eo_film_thickness_nm
  value: 580
  unit: nm
  basis: design_target
  locator: p.4, Table 1
  note: Intrinsic MQW layer thickness; model input based on chip specification
- device_id: hillier2025-2mm-q2
  field: rib_width_nm
  value: 800
  unit: nm
  basis: design_target
  locator: p.5, Table 2; p.5 text
  note: Waveguide width 0.8 um of the best-performing design
- device_id: hillier2025-2mm-q2
  field: signal_width_um
  value: 10
  unit: um
  basis: design_target
  locator: p.5, Table 2
  note: Signal track width
- device_id: hillier2025-2mm-q2
  field: electrode_gap_um
  value: 7
  unit: um
  basis: design_target
  locator: p.5, Table 2
  note: Signal-signal gap
- device_id: hillier2025-2mm-q2
  field: electrode_thickness_um
  value: 2.0
  unit: um
  basis: design_target
  locator: p.4, Table 1
  note: Metal thickness in the model input table
- device_id: hillier2025-2mm-q2
  field: substrate
  value: semi-insulating substrate (InP generic platform)
  unit: ''
  basis: design_target
  locator: p.5; Fig. 1(a)
  note: Semi-insulating substrate
- device_id: hillier2025-2mm-q2
  field: cladding
  value: polyimide, 2.3 um, static permittivity ratio 2.26
  unit: ''
  basis: design_target
  locator: p.4, Table 1
  note: Polyimide layer in the model input table
- device_id: hillier2025-2mm-q2
  field: epitaxy_or_stack
  value: 'InP generic-platform MQW stack (Table 1): p-contact 0.3 um (1.5e19 cm-3), p-cladding 1.3 um (3e17), n-buffer 0.20 um (2e16), intrinsic MQW 0.58 um (not intentionally doped, about 1e14), n-cladding 7.5 um (5e17), n-bottom 1.5 um (1e18), metal 2.0 um, polyimide 2.3 um; active-layer bandgap 1.39 +/- 0.02 um; signal-to-waveguide gap and electrode lengths per row'
  unit: ''
  basis: design_target
  locator: p.4, Table 1; p.5
  note: Layer table from model inputs based on chip specifications
- device_id: hillier2025-2mm-q2
  field: vpi_dc_v
  value: 4.0
  unit: V
  basis: measured
  locator: p.6 text; Fig. 2(b)
  note: Second quadrature point
- device_id: hillier2025-2mm-q2
  field: bias_for_vpi_v
  value: -9
  unit: V
  basis: extracted_from_figure
  locator: Fig. 2(b) p.6
  note: Q2 marker line read at about 9 V reverse bias; stored negative
- device_id: hillier2025-2mm-q2
  field: extinction_ratio_db
  value: 18.7
  unit: dB
  basis: measured
  locator: p.6 text; Fig. 2(b)
  note: Static ER at Q2
- device_id: hillier2025-2mm-q3
  field: length_mm
  value: 2
  unit: mm
  basis: design_target
  locator: p.5; Fig. 1(d) caption p.4
  note: 2 mm electrode length of the best-performing design
- device_id: hillier2025-2mm-q3
  field: eo_film_thickness_nm
  value: 580
  unit: nm
  basis: design_target
  locator: p.4, Table 1
  note: Intrinsic MQW layer thickness; model input based on chip specification
- device_id: hillier2025-2mm-q3
  field: rib_width_nm
  value: 800
  unit: nm
  basis: design_target
  locator: p.5, Table 2; p.5 text
  note: Waveguide width 0.8 um of the best-performing design
- device_id: hillier2025-2mm-q3
  field: signal_width_um
  value: 10
  unit: um
  basis: design_target
  locator: p.5, Table 2
  note: Signal track width
- device_id: hillier2025-2mm-q3
  field: electrode_gap_um
  value: 7
  unit: um
  basis: design_target
  locator: p.5, Table 2
  note: Signal-signal gap
- device_id: hillier2025-2mm-q3
  field: electrode_thickness_um
  value: 2.0
  unit: um
  basis: design_target
  locator: p.4, Table 1
  note: Metal thickness in the model input table
- device_id: hillier2025-2mm-q3
  field: substrate
  value: semi-insulating substrate (InP generic platform)
  unit: ''
  basis: design_target
  locator: p.5; Fig. 1(a)
  note: Semi-insulating substrate
- device_id: hillier2025-2mm-q3
  field: cladding
  value: polyimide, 2.3 um, static permittivity ratio 2.26
  unit: ''
  basis: design_target
  locator: p.4, Table 1
  note: Polyimide layer in the model input table
- device_id: hillier2025-2mm-q3
  field: epitaxy_or_stack
  value: 'InP generic-platform MQW stack (Table 1): p-contact 0.3 um (1.5e19 cm-3), p-cladding 1.3 um (3e17), n-buffer 0.20 um (2e16), intrinsic MQW 0.58 um (not intentionally doped, about 1e14), n-cladding 7.5 um (5e17), n-bottom 1.5 um (1e18), metal 2.0 um, polyimide 2.3 um; active-layer bandgap 1.39 +/- 0.02 um; signal-to-waveguide gap and electrode lengths per row'
  unit: ''
  basis: design_target
  locator: p.4, Table 1; p.5
  note: Layer table from model inputs based on chip specifications
- device_id: hillier2025-2mm-q3
  field: vpi_dc_v
  value: 2.8
  unit: V
  basis: measured
  locator: p.6 text; Fig. 2(b)
  note: Third quadrature point
- device_id: hillier2025-2mm-q3
  field: bias_for_vpi_v
  value: -12.5
  unit: V
  basis: extracted_from_figure
  locator: Fig. 2(b) p.6
  note: Q3 marker line read at about 12.5 V reverse bias; stored negative
- device_id: hillier2025-2mm-q3
  field: extinction_ratio_db
  value: 10.7
  unit: dB
  basis: measured
  locator: p.6 text; Fig. 2(b)
  note: Static ER at Q3
- device_id: hillier2025-2mm-data
  field: length_mm
  value: 2
  unit: mm
  basis: design_target
  locator: p.5; Fig. 1(d) caption p.4
  note: 2 mm electrode length of the best-performing design
- device_id: hillier2025-2mm-data
  field: eo_film_thickness_nm
  value: 580
  unit: nm
  basis: design_target
  locator: p.4, Table 1
  note: Intrinsic MQW layer thickness; model input based on chip specification
- device_id: hillier2025-2mm-data
  field: rib_width_nm
  value: 800
  unit: nm
  basis: design_target
  locator: p.5, Table 2; p.5 text
  note: Waveguide width 0.8 um of the best-performing design
- device_id: hillier2025-2mm-data
  field: signal_width_um
  value: 10
  unit: um
  basis: design_target
  locator: p.5, Table 2
  note: Signal track width
- device_id: hillier2025-2mm-data
  field: electrode_gap_um
  value: 7
  unit: um
  basis: design_target
  locator: p.5, Table 2
  note: Signal-signal gap
- device_id: hillier2025-2mm-data
  field: electrode_thickness_um
  value: 2.0
  unit: um
  basis: design_target
  locator: p.4, Table 1
  note: Metal thickness in the model input table
- device_id: hillier2025-2mm-data
  field: substrate
  value: semi-insulating substrate (InP generic platform)
  unit: ''
  basis: design_target
  locator: p.5; Fig. 1(a)
  note: Semi-insulating substrate
- device_id: hillier2025-2mm-data
  field: cladding
  value: polyimide, 2.3 um, static permittivity ratio 2.26
  unit: ''
  basis: design_target
  locator: p.4, Table 1
  note: Polyimide layer in the model input table
- device_id: hillier2025-2mm-data
  field: epitaxy_or_stack
  value: 'InP generic-platform MQW stack (Table 1): p-contact 0.3 um (1.5e19 cm-3), p-cladding 1.3 um (3e17), n-buffer 0.20 um (2e16), intrinsic MQW 0.58 um (not intentionally doped, about 1e14), n-cladding 7.5 um (5e17), n-bottom 1.5 um (1e18), metal 2.0 um, polyimide 2.3 um; active-layer bandgap 1.39 +/- 0.02 um; signal-to-waveguide gap and electrode lengths per row'
  unit: ''
  basis: design_target
  locator: p.4, Table 1; p.5
  note: Layer table from model inputs based on chip specifications
- device_id: hillier2025-2mm-data
  field: drive_vpp_v
  value: 2.7
  unit: V
  basis: measured
  locator: p.10 text
  note: Peak-to-peak driving voltage for 96-200 GBd runs; reference plane not stated
- device_id: hillier2025-2mm-data
  field: max_baud_gbd
  value: 192
  unit: GBd
  basis: measured
  locator: p.10 text; Fig. 5(a)
  note: OOK below the 25 % OH HD-FEC threshold up to 192 GBd (crossing between 192 and 200 GBd, p.10); PAM4 below it up to 160 GBd; max over formats
- device_id: hillier2025-2mm-data
  field: modulation_format
  value: OOK below the 25 % OH HD-FEC threshold to 192 GBd (no bit errors detected below 160 GBd; threshold crossed between 192 and 200 GBd); PAM4 below the threshold to 160 GBd (320 Gbit/s line rate); PAM8 also measured; 96-200 GBd tested, offline DSP with equalization
  unit: ''
  basis: measured
  locator: p.10 text; Fig. 5
- device_id: hillier2025-2mm-data
  field: max_line_rate_gbps
  value: 320
  unit: Gb/s
  basis: measured
  locator: p.10 text; p.1 abstract
  note: 160 GBd PAM4, line rate stated as 320 Gbit/s
- device_id: hillier2025-2mm-data
  field: max_net_rate_gbps
  value: 256
  unit: Gb/s
  basis: derived
  locator: p.10 text
  note: Authors compute 256 Gbit/s bit rate from the line rate (Supplement 1)
- device_id: hillier2025-design
  field: length_mm
  value: 1
  unit: mm
  basis: design_target
  locator: p.11 Sec. 3.3
  note: 1 mm electrode chosen for comparison with fabricated devices
- device_id: hillier2025-design
  field: bw3db_ghz
  value: 120
  unit: GHz
  basis: simulated
  locator: p.1 abstract; p.11 Sec. 3.3; Fig. 6(d); p.12 Sec. 4
  note: Predicted EO bandwidth of the optimized design; abstract writes about 120 GHz
- device_id: hillier2025-design
  field: rib_width_nm
  value: 600
  unit: nm
  basis: design_target
  locator: p.11 Sec. 3.3
  note: Optimized waveguide width 0.6 um
- device_id: hillier2025-design
  field: signal_width_um
  value: 3.8
  unit: um
  basis: design_target
  locator: p.11 Sec. 3.3
  note: Optimized signal track width
- device_id: hillier2025-design
  field: electrode_gap_um
  value: 3.6
  unit: um
  basis: design_target
  locator: p.11 Sec. 3.3
  note: Optimized signal-signal gap
- device_id: hillier2025-design
  field: ng_opt
  value: 3.7
  unit: ''
  basis: design_target
  locator: p.11 Sec. 3.3
  note: Optical effective group index used in the optimization
derived: []

File: data/evidence/hou2024.yaml
paper_id: hou2024
verified_on: '2026-10-02'
source_files:
- references/hou2024/text.md
- references/hou2024/crossref.json
- references/hou2024/figures/page_08.png
- references/hou2024/figures/page_10.png
entries:
- device_id: hou2024-a
  field: eo_film_thickness_nm
  value: 600.0
  unit: nm
  basis: design_target
  locator: p.11, Methods
  note: 600 nm x-cut thin-film LN (nanoLN)
- device_id: hou2024-a
  field: etch_depth_nm
  value: 400.0
  unit: nm
  basis: design_target
  locator: p.11, Methods
  note: 400 nm LN etched, 200 nm slab left
- device_id: hou2024-a
  field: rib_width_nm
  value: 1500
  unit: nm
  basis: design_target
  locator: p.4; p.11, Methods
  note: Waveguides with 1.5 um width on a 200 nm slab
- device_id: hou2024-a
  field: electrode_gap_um
  value: 4.5
  unit: um
  basis: design_target
  locator: p.11, Methods
  note: Electrode gap designed as 4.5 um
- device_id: hou2024-a
  field: electrode_thickness_um
  value: 0.3
  unit: um
  basis: design_target
  locator: p.11, Methods
  note: 300 nm thick gold electrodes
- device_id: hou2024-a
  field: electrode_metal
  value: Au
  unit: ''
  basis: design_target
  locator: p.11, Methods
  note: Gold electrodes, lift-off
- device_id: hou2024-a
  field: buffer_oxide_um
  value: 2.0
  unit: um
  basis: design_target
  locator: p.11, Methods
  note: 2 um silicon dioxide on silicon wafer
- device_id: hou2024-a
  field: substrate
  value: silicon
  unit: ''
  basis: design_target
  locator: p.11, Methods
  note: Silicon handle wafer
- device_id: hou2024-a
  field: cladding
  value: SiO2, 1.5 um PECVD
  unit: ''
  basis: design_target
  locator: p.4; p.11, Methods
  note: 1.5 um SiO2 by PECVD
- device_id: hou2024-a
  field: crystal_cut
  value: x-cut
  unit: ''
  basis: design_target
  locator: p.7; p.11, Methods
  note: x-cut thin-film LN
- device_id: hou2024-a
  field: slab_thickness_nm
  value: 200.0
  unit: nm
  basis: design_target
  locator: p.4; p.11, Methods
  note: 200 nm LN slab
- device_id: hou2024-a
  field: extinction_ratio_db
  value: 32.0
  unit: dB
  basis: measured
  locator: p.8 text; p.8, Fig. 3c; p.9, Fig. 4c
  note: Ring-pair ER about 32 dB with resonances aligned; abstract states beyond 30 dB
- device_id: hou2024-a
  field: drive
  value: not_applicable
  unit: ''
  basis: derived
  locator: p.4, Fig. 1b-c
  note: Authors state the two rings see inverse electric fields from one electrode pair; push_pull is our label
  previous_value: push_pull
- device_id: hou2024-a
  field: wavelength_nm
  value: 1561.36
  unit: nm
  basis: extracted_from_figure
  locator: p.10 Fig. 4(c); p.9
  note: 0 V ring-pair dip; single-ring resonances 1561.33 and 1561.39 nm stated (p.9)
- device_id: hou2024-b
  field: eo_film_thickness_nm
  value: 600.0
  unit: nm
  basis: design_target
  locator: p.11, Methods
  note: 600 nm x-cut thin-film LN (nanoLN)
- device_id: hou2024-b
  field: etch_depth_nm
  value: 400.0
  unit: nm
  basis: design_target
  locator: p.11, Methods
  note: 400 nm LN etched, 200 nm slab left
- device_id: hou2024-b
  field: rib_width_nm
  value: 1500
  unit: nm
  basis: design_target
  locator: p.4; p.11, Methods
  note: Waveguides with 1.5 um width on a 200 nm slab
- device_id: hou2024-b
  field: electrode_gap_um
  value: 4.5
  unit: um
  basis: design_target
  locator: p.11, Methods
  note: Electrode gap designed as 4.5 um
- device_id: hou2024-b
  field: electrode_thickness_um
  value: 0.3
  unit: um
  basis: design_target
  locator: p.11, Methods
  note: 300 nm thick gold electrodes
- device_id: hou2024-b
  field: electrode_metal
  value: Au
  unit: ''
  basis: design_target
  locator: p.11, Methods
  note: Gold electrodes, lift-off
- device_id: hou2024-b
  field: buffer_oxide_um
  value: 2.0
  unit: um
  basis: design_target
  locator: p.11, Methods
  note: 2 um silicon dioxide on silicon wafer
- device_id: hou2024-b
  field: substrate
  value: silicon
  unit: ''
  basis: design_target
  locator: p.11, Methods
  note: Silicon handle wafer
- device_id: hou2024-b
  field: cladding
  value: SiO2, 1.5 um PECVD
  unit: ''
  basis: design_target
  locator: p.4; p.11, Methods
  note: 1.5 um SiO2 by PECVD
- device_id: hou2024-b
  field: crystal_cut
  value: x-cut
  unit: ''
  basis: design_target
  locator: p.7; p.11, Methods
  note: x-cut thin-film LN
- device_id: hou2024-b
  field: slab_thickness_nm
  value: 200.0
  unit: nm
  basis: design_target
  locator: p.4; p.11, Methods
  note: 200 nm LN slab
- device_id: hou2024-b
  field: wavelength_nm
  value: 1567.8
  unit: nm
  basis: extracted_from_figure
  locator: p.10, Fig. 4a
  note: Dashed lambda_res line at about 1567.8 nm
- device_id: hou2024-b
  field: tuning_nm_per_v
  value: 0.0048
  unit: nm/V
  basis: measured
  locator: p.9 text; p.10, Fig. 4b; Table 1
  note: 4.8 pm/V linear shift
derived: []

File: data/evidence/hsu2024.yaml
paper_id: hsu2024
verified_on: '2026-10-02'
source_files:
- references/hsu2024/text.md
- references/hsu2024/source.json
- references/hsu2024/crossref.json
- references/hsu2024/figures/page_08.png
- references/hsu2024/figures/page_09.png
- references/hsu2024/figures/page_10.png
- references/hsu2024/figures/page_11.png
entries:
- device_id: hsu2024-a
  field: wavelength_nm
  value: 1317.54
  unit: nm
  basis: measured
  locator: p.8, Fig. 4(c) caption; p.7
  note: lambda_MOD tuned for 3 dB IL at -1.5 V.
- device_id: hsu2024-a
  field: length_mm
  value: 0.0314
  unit: mm
  basis: design_target
  locator: p.3, Device Design
  note: Active EO region about 62.5% of the microring circumference, L = 31.4 um (radius 8 um).
- device_id: hsu2024-a
  field: vpil_dc_vcm
  value: 0.12
  unit: V*cm
  basis: derived
  locator: p.1 abstract; p.7
  note: Resonance-shift based Vpi*L at 117 pm/V; formula not given in the text; bias for this value not
    stated.
- device_id: hsu2024-a
  field: bw3db_ghz
  value: 11
  unit: GHz
  basis: measured
  locator: p.9, Fig. 5(b)
  note: Author value; includes optical peaking; measured to 25 GHz with 42 GHz photodetector and 26 GHz
    spectrum analyzer.
- device_id: hsu2024-a
  field: bw3db_reference_freq_ghz
  value: 0.5
  unit: GHz
  basis: measured
  locator: p.9
  note: Output RF power normalized to the 500 MHz point.
- device_id: hsu2024-a
  field: il_onchip_db
  value: 3
  unit: dB
  basis: measured
  locator: p.7-8, Fig. 4(c)
  note: Modulation-point loss at -1.5 V relative to the normalized off-resonance level; normalization
    reference not stated.
- device_id: hsu2024-a
  field: extinction_ratio_db
  value: 6
  unit: dB
  basis: measured
  locator: p.8, Fig. 4(c)
  note: Static, from transmission vs gate voltage over -1.5 to -2.3 V swing (bias -1.9 V).
- device_id: hsu2024-a
  field: q_loaded
  value: 4600
  unit: '1'
  basis: measured
  locator: p.7, Fig. 4(b)
  note: Text says approximately 4600 at 0 V.
- device_id: hsu2024-a
  field: tuning_nm_per_v
  value: 0.117
  unit: nm/V
  basis: measured
  locator: p.7, Fig. 4(b)
  note: 117 pm/V in accumulation mode beyond -1.5 V; 87 pm/V in depletion mode.
- device_id: hsu2024-a
  field: energy_per_bit_fj
  value: 53
  unit: fJ/bit
  basis: derived
  locator: p.9; p.19 (SI IV)
  note: Authors' CV^2/4 with 333 fF at 0.8 Vpp; excludes driver.
- device_id: hsu2024-a
  field: capacitance_ff
  value: 333
  unit: fF
  basis: derived
  locator: p.9; p.19 (SI IV)
  note: Total 500 fF at -1.9 V minus calculated slab (parasitic) contribution.
- device_id: hsu2024-a
  field: drive_vpp_v
  value: 0.8
  unit: V
  basis: measured
  locator: p.9; p.10, Fig. 6(a)
  note: NRZ PRBS drive; 1.75 Vpp used for the 35 Gb/s eyes.
- device_id: hsu2024-a
  field: max_baud_gbd
  value: 35
  unit: GBd
  basis: derived
  locator: p.10, Fig. 6(b)
  note: NRZ, so baud equals the 35 Gb/s data rate (not stated as baud by the authors).
- device_id: hsu2024-a
  field: modulation_format
  value: NRZ-OOK, PRBS9 (below 10 Gb/s) and PRBS15; 25 Gb/s open eye at 0.8 Vpp; 35 Gb/s open eye at 1.75
    Vpp with pre-emphasis
  unit: ''
  basis: measured
  locator: p.9-10, Fig. 6
  note: Eye diagrams on a digital communication analyzer; no BER.
- device_id: hsu2024-a
  field: max_line_rate_gbps
  value: 35
  unit: Gb/s
  basis: measured
  locator: p.10, Fig. 6(b)
  note: At 1.75 Vpp with AWG pre-emphasis.
- device_id: hsu2024-a
  field: eo_film_thickness_nm
  value: 300
  unit: nm
  basis: design_target
  locator: p.3; p.12
  note: 300 nm Si rib height, 100 nm slab.
- device_id: hsu2024-a
  field: rib_width_nm
  value: 290
  unit: nm
  basis: measured
  locator: p.6, Fig. 3(b)
  note: Fabricated width 290 nm (design 300 nm), narrowed by the cladding RIE.
- device_id: hsu2024-a
  field: slab_thickness_nm
  value: 100
  unit: nm
  basis: design_target
  locator: p.3; p.12
  note: ''
- device_id: hsu2024-a
  field: electrode_metal
  value: Ni/Au
  unit: ''
  basis: design_target
  locator: p.3; p.12
  note: Contacts on ITiO gate and Si; Ni/Au GSG pads.
- device_id: hsu2024-a
  field: substrate
  value: silicon-on-insulator (Intel 300 mm photonics process)
  unit: ''
  basis: design_target
  locator: p.6; p.12
  note: BOX thickness not stated.
- device_id: hsu2024-a
  field: cladding
  value: SiO2 top cladding, etched away over the active region and replaced by 10 nm HfO2 plus 14 nm ITiO
  unit: ''
  basis: design_target
  locator: p.3; p.6; p.12
  note: Cladding thickness not stated.
- device_id: hsu2024-a
  field: epitaxy_or_stack
  value: Si p-type rib (background 1e17 cm^-3, p+ 3e18 cm^-3 over the rib top and part of the slab, p++
    1e20 cm^-3 600 nm from the waveguide); 10 nm HfO2 (ALD) / 14 nm ITiO (RF-sputtered, n-type 1.23e20
    cm^-3, mobility 62.6 cm^2/(V s), Hall on witness sample) gate covering rib top, both sidewalls and
    500 nm of slab; ring radius 8 um; Ni/Au contacts about 1.2 um from the waveguide
  unit: ''
  basis: design_target
  locator: p.3; p.12; p.19 (SI Table 2); p.10
  note: ''
- device_id: hsu2024-b
  field: tuning_nm_per_v
  value: 0.148
  unit: nm/V
  basis: simulated
  locator: p.11, Fig. 7(b)
  note: At -1.5 V bias.
- device_id: hsu2024-b
  field: q_loaded
  value: 5600
  unit: '1'
  basis: simulated
  locator: p.11, Fig. 7(b)
  note: At -1.5 V.
- device_id: hsu2024-b
  field: bw3db_ghz
  value: 52
  unit: GHz
  basis: simulated
  locator: p.11, Fig. 7(c)
  note: Simulated EO response of the projected design.
- device_id: hsu2024-b
  field: energy_per_bit_fj
  value: 13.6
  unit: fJ/bit
  basis: simulated
  locator: p.11; p.1 abstract
  note: Projected energy efficiency; formula not restated for this case.
- device_id: hsu2024-b
  field: capacitance_ff
  value: 218
  unit: fF
  basis: simulated
  locator: p.11
  note: Total capacitance of the projected structure.
- device_id: hsu2024-b
  field: drive_vpp_v
  value: 0.5
  unit: V
  basis: simulated
  locator: p.11, Fig. 7(b)
  note: Swing for 6 dB ER at 3 dB IL.
- device_id: hsu2024-b
  field: extinction_ratio_db
  value: 6
  unit: dB
  basis: simulated
  locator: p.11, Fig. 7(b)
  note: Static ER at 0.5 Vpp.
- device_id: hsu2024-b
  field: il_onchip_db
  value: 3
  unit: dB
  basis: simulated
  locator: p.11, Fig. 7(b)
  note: Modulation-point loss.
- device_id: hsu2024-b
  field: epitaxy_or_stack
  value: Outer-sidewall-only hydrogen-doped indium oxide (IHO) gate on a Si p/p+/p++ ring waveguide (300
    nm wide, 400 nm slab part shown in Fig. 7(a)), 6 nm HfO2, Ni/Au contacts; active region 70 percent
    of the ring
  unit: ''
  basis: design_target
  locator: p.10-11, Fig. 7(a)
  note: Figure labels p 1e18, p+ 1e19, p++ 1e20 cm^-3.
- device_id: hsu2024-a
  field: vpi_convention
  value: resonance_tuning_derived
  unit: ''
  basis: derived
  locator: p.7
  note: Vpi*L is a resonance-shift figure at 117 pm/V; the convention label is ours.
- device_id: hsu2024-b
  field: bw3db_reference
  value: low_freq_unstated
  unit: ''
  basis: derived
  locator: p.11, Fig. 7(c)
  note: Simulated response normalized at low frequency; reference frequency not stated.
  previous_value: unspecified
derived:
- device_id: hsu2024-a
  field: energy_per_bit_fj
  value: 53.28
  formula: C*Vpp^2/4 = 333e-15 F * (0.8 V)^2 / 4
  inputs:
  - capacitance_ff
  - drive_vpp_v
