Repository: jwt625/eo-modulator-atlas

# EO Modulator Atlas

A traceable literature database and static browser explorer for electro-optic
modulators. The integrated atlas contains **184 papers (2012-2026), 407 device rows and
240 organizations**, all papers with `audit_status: audited` (checked 2026-10-05). It also holds
1,723 author-affiliation rows, 212 geolocated institution sites and 1,278 deduplicated people. The candidate index contains
461 records and distillation is continuing. Each reported metric has an evidence locator and
basis. Missing values stay empty.

File: data/evidence/hu2023.yaml
paper_id: hu2023
verified_on: '2026-10-02'
source_files:
- references/hu2023/text.md
- references/hu2023/source.json
- references/hu2023/crossref.json
- references/hu2023/figures/page_03.png
- references/hu2023/figures/img_p08_1.png
- references/hu2023/figures/img_p10_1.png
entries:
- device_id: hu2023-a
  field: wavelength_nm
  value: 1312.0
  unit: nm
  basis: measured
  locator: p.8, Fig. 5(a); p.12 Methods
  note: Laser wavelength of the optimized operating point.
- device_id: hu2023-a
  field: vpil_dc_vcm
  value: 0.8
  unit: V*cm
  basis: author_estimate
  locator: p.3, Design of the Si-MRM
  note: Stated as 'as high as 0.8 V cm' without data, bias or definition; deferred to Ref. [34]; not tied
    to the -0.9 V point.
- device_id: hu2023-a
  field: bw3db_ghz
  value: 42.5
  unit: GHz
  basis: measured
  locator: p.8, Fig. 5(b)
  note: System link response at -0.9 V; text says approximately 42.5 GHz.
- device_id: hu2023-a
  field: fsr_nm
  value: 7
  unit: nm
  basis: measured
  locator: p.3
  note: Measured FSR near 1310 nm.
- device_id: hu2023-a
  field: eo_film_thickness_nm
  value: 220
  unit: nm
  basis: derived
  locator: p.3, Fig. 1(b)
  note: 150 nm etch plus 70 nm slab; text wording '220-nm width' read as thickness.
- device_id: hu2023-a
  field: etch_depth_nm
  value: 150
  unit: nm
  basis: design_target
  locator: p.3, Fig. 1(b)
  note: ''
- device_id: hu2023-a
  field: rib_width_nm
  value: 420
  unit: nm
  basis: design_target
  locator: p.3, Fig. 1(b)
  note: Ring and bus waveguide width.
- device_id: hu2023-a
  field: slab_thickness_nm
  value: 70
  unit: nm
  basis: design_target
  locator: p.3, Fig. 1(b)
  note: ''
- device_id: hu2023-a
  field: buffer_oxide_um
  value: 2
  unit: um
  basis: design_target
  locator: p.3
  note: 2 um buried oxide.
- device_id: hu2023-a
  field: substrate
  value: SOI with 2 um buried oxide (standard CMOS process, foundry not named)
  unit: ''
  basis: design_target
  locator: p.3
  note: ''
- device_id: hu2023-a
  field: epitaxy_or_stack
  value: Lateral P-N junction in the racetrack ring (doping about 3e18 cm^-3), P+/N+ contacts; ring radius
    8 um; 5 um coupling straight; 280 nm gap to bus; TiN heater with 0.1 nm/mW
  unit: ''
  basis: design_target
  locator: p.3, Fig. 1
  note: Junction length and doping profile not given.
- device_id: hu2023-a
  field: drive_vpp_v
  value: 0.6
  unit: V
  basis: measured
  locator: p.8, Fig. 5(c),(d) caption; p.9, Fig. 6
  note: Vpp fixed at 600 mV in the Fig. 5(c),(d) data-rate scans, which peak near 302 Gb/s at 1312 nm,
    -0.9 V; Fig. 7 run states no Vpp.
- device_id: hu2023-a
  field: max_baud_gbd
  value: 60
  unit: GBd
  basis: measured
  locator: p.10, Fig. 7(b)
  note: BPL-DMT, back-to-back.
- device_id: hu2023-a
  field: modulation_format
  value: BPL-DMT, 256 subcarriers; 302 Gb/s back-to-back at 60 GBaud; 300 Gb/s over 1 km SSMF; Bi-GRU
    equalizer; BER under the 20% SD-FEC threshold 2e-2
  unit: ''
  basis: measured
  locator: p.10-11, Fig. 7
  note: ''
- device_id: hu2023-a
  field: max_line_rate_gbps
  value: 302
  unit: Gb/s
  basis: measured
  locator: p.10-11, Fig. 7(b)
  note: Back-to-back; after removing 8 zero-padded subcarriers.
- device_id: hu2023-b
  field: bw3db_ghz
  value: 67
  unit: GHz
  basis: author_estimate
  locator: p.1 abstract; p.2; p.3
  note: Authors' optical (peaking-enhanced) -3 dB bandwidth beyond 67 GHz at 32 GHz detuning; no S21 or
    measurement range shown.
- device_id: hu2023-a
  field: bw3db_reference
  value: unspecified
  unit: ''
  basis: derived
  locator: p.8, Fig. 5(b)
  note: Authors do not state the reference; Fig. 5(b) response is normalized at the 1 GHz plot start.
- device_id: hu2023-b
  field: bw3db_reference
  value: unspecified
  unit: ''
  basis: derived
  locator: p.1; p.3
  note: Authors do not state the reference frequency of the over 67 GHz optical bandwidth.
derived: []

File: data/evidence/hu2026.yaml
paper_id: hu2026
verified_on: '2026-10-02'
source_files:
- references/hu2026/text.md
- references/hu2026/crossref.json
- references/hu2026/source.json
- references/hu2026/figures/page_29.png
- references/hu2026/figures/page_31.png
- references/hu2026/figures/page_32.png
- references/hu2026/figures/page_33.png
entries:
- device_id: hu2026-a
  field: wavelength_nm
  value: 1315
  unit: nm
  basis: extracted_from_figure
  locator: p.31, Fig. 3(b)
  note: Resonance near 1315 nm in the bias sweep; S21 and eye wavelengths not stated (64 GBd test at 1313.56 nm, p.45 Fig. S6).
- device_id: hu2026-a
  field: length_mm
  value: 0.04
  unit: mm
  basis: design_target
  locator: p.10; p.12; p.39
  note: Doped-region length 40 um used as L in the Vpi*L formula; ring radius 8 um.
- device_id: hu2026-a
  field: eo_film_thickness_nm
  value: 220
  unit: nm
  basis: design_target
  locator: p.9, Sec. 2; p.19, Methods
  note: 220 nm SOI.
- device_id: hu2026-a
  field: rib_width_nm
  value: 420
  unit: nm
  basis: design_target
  locator: p.9, Sec. 2
  note: 420 nm wide, 220 nm thick rib.
- device_id: hu2026-a
  field: slab_thickness_nm
  value: 70
  unit: nm
  basis: design_target
  locator: p.9, Sec. 2
  note: 70 nm slab; connected to a 220 nm slab inside and outside the ring (two trenches).
- device_id: hu2026-a
  field: substrate
  value: 220 nm silicon-on-insulator, 12-inch wafer
  unit: ''
  basis: design_target
  locator: p.19, Methods
  note: BOX thickness not stated.
- device_id: hu2026-a
  field: epitaxy_or_stack
  value: Lateral pn junction in a 420 nm x 220 nm Si rib with 70 nm slab; narrow trench formed by 220 nm slabs inside and outside the ring; heavy doping (two doping layers in the core; levels not stated);
    ring radius 8 um; 40 um doped length; tungsten heater (about 54 ohm)
  unit: ''
  basis: design_target
  locator: p.9-10, Sec. 2; p.19, Methods; p.11-12
  note: Doping concentrations not given in the preprint or its SI text.
- device_id: hu2026-a
  field: optical_input_power_dbm
  value: -3.01
  unit: dBm
  basis: derived
  locator: p.20, Methods
  note: Coupled power into the bus waveguide limited to 500 uW during S21 measurement; 10log10(0.5 mW).
- device_id: hu2026-a
  field: vpil_dc_vcm
  value: 0.57
  unit: V*cm
  basis: derived
  locator: p.1; p.6; p.12; p.53
  note: Authors' formula VpiL = FSR*L/(2*dlambda/dV) with FSR 7 nm, L 40 um, 24.5 pm/V; stated as about 0.57 V cm.
- device_id: hu2026-a
  field: drive_vpp_v
  value: 0.43
  unit: V
  basis: author_estimate
  locator: p.6; p.14-15; p.32, Fig. 4(e)
  note: Swing at DUT estimated by cable attenuation factor (Fig. S10); 0.56 Vpp for 80 Gb/s NRZ, 0.73 Vpp for PAM4 and 180 GBd NRZ.
- device_id: hu2026-a
  field: bw3db_ghz
  value: 83
  unit: GHz
  basis: measured
  locator: p.13; p.31, Fig. 3(d-e)
  note: 0 V bias at the 6 dB IL operating point (die 5); 97 GHz at 5 dB and more than 110 GHz at 4 dB.
- device_id: hu2026-a
  field: il_onchip_db
  value: 1
  unit: dB
  basis: measured
  locator: p.11; p.31, Fig. 3(a)
  note: Average off-resonance loss of one MRM, from comparing the MRM spectrum with a grating-coupler pair.
- device_id: hu2026-a
  field: extinction_ratio_db
  value: 49
  unit: dB
  basis: measured
  locator: p.11; p.31, Fig. 3(a)
  note: Static (DC) ER of the 0 V spectrum; wafer range 26.7 to 48.4 dB (p.42, Fig. S4).
- device_id: hu2026-a
  field: max_baud_gbd
  value: 180
  unit: GBd
  basis: measured
  locator: p.16; p.32, Fig. 4(h)
  note: 180 GBd NRZ eye at 0.73 Vpp with 16-tap FFE (SNR 3.45 dB); eye opening only, no BER.
- device_id: hu2026-a
  field: modulation_format
  value: NRZ 32 Gb/s error-free (BER below 1e-12) over 2 km SSMF at 0.43 Vpp, no DSP; NRZ 80 Gb/s error-free with 3-tap FFE (0.56 Vpp); PAM4 64 and 128 GT/s eyes without equalization (TDECQ 1.87 and 2.66
    dB); 128 and 140 GBd PAM4 and 180 GBd NRZ eyes with 16-tap FFE at 0.73 Vpp
  unit: ''
  basis: measured
  locator: p.6; p.15-16; p.32, Fig. 4(e-j); p.47, Fig. S8
  note: Zero electrical bias and no driver. Text on p.16 lists PCIe Ebit as 0.97, 0.49, 0.78 pJ/bit; Methods and abstract give fJ/bit.
- device_id: hu2026-a
  field: max_line_rate_gbps
  value: 280
  unit: Gb/s
  basis: measured
  locator: p.2, abstract; p.16; p.32, Fig. 4(j)
  note: 140 GBd PAM4 eye at 0.73 Vpp, TDECQ 4.85 dB; 16-tap FFE.
- device_id: hu2026-a
  field: energy_per_bit_fj
  value: 0.97
  unit: fJ/bit
  basis: derived
  locator: p.2, abstract; p.22, Methods
  note: Authors' Eb formula with Cj 21 fF at 0.43 Vpp, NRZ; modulator only; 0.78 fJ/bit at 0.73 Vpp PAM4.
- device_id: hu2026-a
  field: capacitance_ff
  value: 21
  unit: fF
  basis: simulated
  locator: p.22, Methods; p.39, Fig. S2
  note: Cj about 21 fF at 0 V from Sentaurus Device; main text says estimated.
- device_id: hu2026-a
  field: q_loaded
  value: 1500
  unit: '1'
  basis: measured
  locator: p.11; p.31, Fig. 3(a)
  note: Extracted from the low-power transmission spectrum; simulated 974 (p.41).
- device_id: hu2026-a
  field: fsr_nm
  value: 7
  unit: nm
  basis: measured
  locator: p.11; p.31, Fig. 3(a)
  note: FSR about 7 nm near 1315 nm.
- device_id: hu2026-a
  field: tuning_nm_per_v
  value: -0.0245
  unit: nm/V
  basis: measured
  locator: p.11, Fig. 3(b)
  note: 'Red shift toward negative bias, so blue shift per positive volt: negative sign; magnitude 24.5 pm/V (0 to -4 V average)'
- device_id: hu2026-b
  field: wavelength_nm
  value: 1315
  unit: nm
  basis: extracted_from_figure
  locator: p.31, Fig. 3(b)
  note: Resonance near 1315 nm in the bias sweep; S21 and eye wavelengths not stated (64 GBd test at 1313.56 nm, p.45 Fig. S6).
- device_id: hu2026-b
  field: length_mm
  value: 0.04
  unit: mm
  basis: design_target
  locator: p.10; p.12; p.39
  note: Doped-region length 40 um used as L in the Vpi*L formula; ring radius 8 um.
- device_id: hu2026-b
  field: eo_film_thickness_nm
  value: 220
  unit: nm
  basis: design_target
  locator: p.9, Sec. 2; p.19, Methods
  note: 220 nm SOI.
- device_id: hu2026-b
  field: rib_width_nm
  value: 420
  unit: nm
  basis: design_target
  locator: p.9, Sec. 2
  note: 420 nm wide, 220 nm thick rib.
- device_id: hu2026-b
  field: slab_thickness_nm
  value: 70
  unit: nm
  basis: design_target
  locator: p.9, Sec. 2
  note: 70 nm slab; connected to a 220 nm slab inside and outside the ring (two trenches).
- device_id: hu2026-b
  field: substrate
  value: 220 nm silicon-on-insulator, 12-inch wafer
  unit: ''
  basis: design_target
  locator: p.19, Methods
  note: BOX thickness not stated.
- device_id: hu2026-b
  field: epitaxy_or_stack
  value: Lateral pn junction in a 420 nm x 220 nm Si rib with 70 nm slab; narrow trench formed by 220 nm slabs inside and outside the ring; heavy doping (two doping layers in the core; levels not stated);
    ring radius 8 um; 40 um doped length; tungsten heater (about 54 ohm)
  unit: ''
  basis: design_target
  locator: p.9-10, Sec. 2; p.19, Methods; p.11-12
  note: Doping concentrations not given in the preprint or its SI text.
- device_id: hu2026-b
  field: optical_input_power_dbm
  value: -3.01
  unit: dBm
  basis: derived
  locator: p.20, Methods
  note: Coupled power into the bus waveguide limited to 500 uW during S21 measurement; 10log10(0.5 mW).
- device_id: hu2026-b
  field: drive_vpp_v
  value: 2
  unit: V
  basis: author_estimate
  locator: p.17, Sec. 2; p.33, Fig. 5(b)
  note: 2 Vpp RF at -3 V bias; Fig. 5 caption says 1 Vpp; swing at DUT estimated by cable attenuation factor (Fig. S10).
- device_id: hu2026-b
  field: bw3db_ghz
  value: 110
  unit: GHz
  basis: measured
  locator: p.13; p.31, Fig. 3(d,f)
  note: 'More than 110 GHz at -3 V for 4, 5, 6 dB operating points; wafer map at 6 dB: all dies 108.7 GHz or more.'
- device_id: hu2026-b
  field: bw_measured_to_ghz
  value: 110
  unit: GHz
  basis: measured
  locator: p.20, Methods
  note: Keysight N5290A with N4372E 110 GHz lightwave component analyzer.
- device_id: hu2026-b
  field: max_baud_gbd
  value: 200
  unit: GBd
  basis: measured
  locator: p.17; p.33, Fig. 5(c)
  note: 200 GBd NRZ open eye (SNR 3.28 dB BtB, 3.23 dB over 2 km).
- device_id: hu2026-b
  field: modulation_format
  value: NRZ 200 GBd (200 Gb/s, SNR 3.28 dB BtB); PAM4 180 GBd (360 Gb/s, TDECQ 3.37 dB BtB); PAM6 155 GBd (400 Gb/s, RoP 5.75 dBm BtB; Methods p.21 says the 155 GBd eye is barely discernible, no BER);
    eyes BtB and over 2 km SSMF, with DSP at transmitter and receiver
  unit: ''
  basis: measured
  locator: p.17; p.33, Fig. 5(c)
  note: Eye diagrams only; no BER for 400 Gb/s. Main text p.17 says open eye; Methods p.21 says barely discernible. AWG about 55 GHz limited.
- device_id: hu2026-b
  field: max_line_rate_gbps
  value: 400
  unit: Gb/s
  basis: measured
  locator: p.2, abstract; p.17; p.33, Fig. 5(c)
  note: 155 GBd PAM6 eye only, no BER; Methods p.21 calls the 155 GBd eye barely discernible, main text p.17 says open.
- device_id: hu2026-b
  field: energy_per_bit_fj
  value: 2.89
  unit: fJ/bit
  basis: derived
  locator: p.22, Methods
  note: Authors' Eb formula for PAM6 at 2 Vpp with Cj 16 fF at -3 V; NRZ 16 fJ/bit, PAM4 4.44 fJ/bit.
- device_id: hu2026-b
  field: capacitance_ff
  value: 16
  unit: fF
  basis: simulated
  locator: p.22, Methods; p.39, Fig. S2
  note: Cj about 16 fF at -3 V; simulated, main text says estimated.
- device_id: hu2026-a
  field: bw3db_reference
  value: low_freq_unstated
  unit: ''
  basis: derived
  locator: p.31, Fig. 3(d)
  note: Normalized EO response; reference frequency of the 3 dB drop not stated.
  previous_value: unspecified
- device_id: hu2026-a
  field: vpi_convention
  value: resonance_tuning_derived
  unit: ''
  basis: derived
  locator: p.12
  note: 'Vpi*L = FSR*L/(2*dlambda/dV): resonance-shift definition, no phase-shifter Vpi reported.'
- device_id: hu2026-a
  field: band
  value: o_band
  unit: ''
  basis: derived
  locator: p.31, Fig. 3(a-b); p.21
  note: Spectra at 1290-1330 nm; O-band laser (EXFO T200S-O).
- device_id: hu2026-b
  field: bw3db_reference
  value: low_freq_unstated
  unit: ''
  basis: derived
  locator: p.31, Fig. 3(d)
  note: Normalized EO response; reference frequency not stated.
  previous_value: unspecified
- device_id: hu2026-b
  field: band
  value: o_band
  unit: ''
  basis: derived
  locator: p.31, Fig. 3; p.21
  note: O-band operation.
derived: []

File: data/evidence/hu2026a.yaml
paper_id: hu2026a
verified_on: '2026-10-02'
source_files:
- references/hu2026a/text.md
- references/hu2026a/figures/page_07.png
- references/hu2026a/figures/page_10.png
- references/hu2026a/figures/page_12.png
- references/hu2026a/figures/img_p10_3.png
entries:
- device_id: hu2026a-ch1
  field: wavelength_nm
  value: 1550
  unit: nm
  basis: measured
  locator: p.11 Table 1
  note: C band; measured at 1550 nm
- device_id: hu2026a-ch1
  field: length_mm
  value: 7
  unit: mm
  basis: design_target
  locator: p.10 Sec. 4.2; p.11 Table 1
  note: modulation/electrode length
- device_id: hu2026a-ch1
  field: vpi_dc_v
  value: 3.61
  unit: V
  basis: measured
  locator: p.10 Fig. 7, panel 1 (row 1, column 1) inset
  note: static transfer curve
- device_id: hu2026a-ch1
  field: bw3db_ghz
  value: 40
  unit: GHz
  basis: measured
  locator: p.10 Sec. 4.2; Fig. 7; p.11 Table 1
  note: all eight channels exceed 40 GHz; no crossing value stated
- device_id: hu2026a-ch1
  field: electrode_gap_um
  value: 6.5
  unit: um
  basis: design_target
  locator: p.6 Sec. 2.3; p.11 Table 1
  note: selected gap, trade-off between VpiL and absorption
- device_id: hu2026a-ch1
  field: eo_film_thickness_nm
  value: 500
  unit: nm
  basis: design_target
  locator: p.8 Sec. 3
  note: x-cut LNOI, 500 nm LN on buried SiO2
- device_id: hu2026a-ch1
  field: crystal_cut
  value: x-cut
  unit: ''
  basis: design_target
  locator: p.8 Sec. 3
- device_id: hu2026a-ch1
  field: electrode_metal
  value: Au/Ti
  unit: ''
  basis: design_target
  locator: p.8 Sec. 3
  note: Au/Ti bilayer film; Au etched in aqua regia, thickness not stated
- device_id: hu2026a-ch1
  field: substrate
  value: Si 500 um
  unit: ''
  basis: design_target
  locator: p.8 Sec. 3
  note: 500 um Si substrate under buried SiO2
- device_id: hu2026a-ch1
  field: cladding
  value: SiO2 (2.5 um design value)
  unit: ''
  basis: design_target
  locator: p.6 Sec. 2.3; p.8 Sec. 3
  note: 2.5 um from velocity-matching simulation; fabricated thickness not stated
- device_id: hu2026a-ch1
  field: drive
  value: push_pull
  unit: ''
  basis: derived
  locator: p.7 Fig. 3(a)
  note: authors do not state it; inferred from GSG layout with one arm per gap
- device_id: hu2026a-ch1
  field: vpi_convention
  value: mzm_push_pull
  unit: ''
  basis: derived
  locator: p.7 Fig. 3(a)
  note: authors do not state it; inferred from GSG layout with one arm per gap
- device_id: hu2026a-ch2
  field: wavelength_nm
  value: 1550
  unit: nm
  basis: measured
  locator: p.11 Table 1
  note: C band; measured at 1550 nm
- device_id: hu2026a-ch2
  field: length_mm
  value: 7
  unit: mm
  basis: design_target
  locator: p.10 Sec. 4.2; p.11 Table 1
  note: modulation/electrode length
- device_id: hu2026a-ch2
  field: vpi_dc_v
  value: 3.6
  unit: V
  basis: measured
  locator: p.10 Fig. 7, panel 2 (row 1, column 2) inset
  note: static transfer curve
- device_id: hu2026a-ch2
  field: bw3db_ghz
  value: 40
  unit: GHz
  basis: measured
  locator: p.10 Sec. 4.2; Fig. 7; p.11 Table 1
  note: all eight channels exceed 40 GHz; no crossing value stated
- device_id: hu2026a-ch2
  field: electrode_gap_um
  value: 6.5
  unit: um
  basis: design_target
  locator: p.6 Sec. 2.3; p.11 Table 1
  note: selected gap, trade-off between VpiL and absorption
- device_id: hu2026a-ch2
  field: eo_film_thickness_nm
  value: 500
  unit: nm
  basis: design_target
  locator: p.8 Sec. 3
  note: x-cut LNOI, 500 nm LN on buried SiO2
- device_id: hu2026a-ch2
  field: crystal_cut
  value: x-cut
  unit: ''
  basis: design_target
  locator: p.8 Sec. 3
- device_id: hu2026a-ch2
  field: electrode_metal
  value: Au/Ti
  unit: ''
  basis: design_target
  locator: p.8 Sec. 3
  note: Au/Ti bilayer film; Au etched in aqua regia, thickness not stated
- device_id: hu2026a-ch2
  field: substrate
  value: Si 500 um
  unit: ''
  basis: design_target
  locator: p.8 Sec. 3
  note: 500 um Si substrate under buried SiO2
- device_id: hu2026a-ch2
  field: cladding
  value: SiO2 (2.5 um design value)
  unit: ''
  basis: design_target
  locator: p.6 Sec. 2.3; p.8 Sec. 3
  note: 2.5 um from velocity-matching simulation; fabricated thickness not stated
- device_id: hu2026a-ch2
  field: drive
  value: push_pull
  unit: ''
  basis: derived
  locator: p.7 Fig. 3(a)
  note: authors do not state it; inferred from GSG layout with one arm per gap
- device_id: hu2026a-ch2
  field: vpi_convention
  value: mzm_push_pull
  unit: ''
  basis: derived
  locator: p.7 Fig. 3(a)
  note: authors do not state it; inferred from GSG layout with one arm per gap
- device_id: hu2026a-ch3
  field: wavelength_nm
  value: 1550
  unit: nm
  basis: measured
  locator: p.11 Table 1
  note: C band; measured at 1550 nm
- device_id: hu2026a-ch3
  field: length_mm
  value: 7
  unit: mm
  basis: design_target
  locator: p.10 Sec. 4.2; p.11 Table 1
  note: modulation/electrode length
- device_id: hu2026a-ch3
  field: vpi_dc_v
  value: 3.66
  unit: V
  basis: measured
  locator: p.10 Fig. 7, panel 3 (row 1, column 3) inset
  note: static transfer curve
- device_id: hu2026a-ch3
  field: bw3db_ghz
  value: 40
  unit: GHz
  basis: measured
  locator: p.10 Sec. 4.2; Fig. 7; p.11 Table 1
  note: all eight channels exceed 40 GHz; no crossing value stated
- device_id: hu2026a-ch3
  field: electrode_gap_um
  value: 6.5
  unit: um
  basis: design_target
  locator: p.6 Sec. 2.3; p.11 Table 1
  note: selected gap, trade-off between VpiL and absorption
- device_id: hu2026a-ch3
  field: eo_film_thickness_nm
  value: 500
  unit: nm
  basis: design_target
  locator: p.8 Sec. 3
  note: x-cut LNOI, 500 nm LN on buried SiO2
- device_id: hu2026a-ch3
  field: crystal_cut
  value: x-cut
  unit: ''
  basis: design_target
  locator: p.8 Sec. 3
- device_id: hu2026a-ch3
  field: electrode_metal
  value: Au/Ti
  unit: ''
  basis: design_target
  locator: p.8 Sec. 3
  note: Au/Ti bilayer film; Au etched in aqua regia, thickness not stated
- device_id: hu2026a-ch3
  field: substrate
  value: Si 500 um
  unit: ''
  basis: design_target
  locator: p.8 Sec. 3
  note: 500 um Si substrate under buried SiO2
- device_id: hu2026a-ch3
  field: cladding
  value: SiO2 (2.5 um design value)
  unit: ''
  basis: design_target
  locator: p.6 Sec. 2.3; p.8 Sec. 3
  note: 2.5 um from velocity-matching simulation; fabricated thickness not stated
- device_id: hu2026a-ch3
  field: drive
  value: push_pull
  unit: ''
  basis: derived
  locator: p.7 Fig. 3(a)
  note: authors do not state it; inferred from GSG layout with one arm per gap
- device_id: hu2026a-ch3
  field: vpi_convention
  value: mzm_push_pull
  unit: ''
  basis: derived
  locator: p.7 Fig. 3(a)
  note: authors do not state it; inferred from GSG layout with one arm per gap
- device_id: hu2026a-ch4
  field: wavelength_nm
  value: 1550
  unit: nm
  basis: measured
  locator: p.11 Table 1
  note: C band; measured at 1550 nm
- device_id: hu2026a-ch4
  field: length_mm
  value: 7
  unit: mm
  basis: design_target
  locator: p.10 Sec. 4.2; p.11 Table 1
  note: modulation/electrode length
- device_id: hu2026a-ch4
  field: vpi_dc_v
  value: 3.74
  unit: V
  basis: measured
  locator: p.10 Fig. 7, panel 4 (row 1, column 4) inset
  note: static transfer curve
- device_id: hu2026a-ch4
  field: bw3db_ghz
  value: 40
  unit: GHz
  basis: measured
  locator: p.10 Sec. 4.2; Fig. 7; p.11 Table 1
  note: all eight channels exceed 40 GHz; no crossing value stated
- device_id: hu2026a-ch4
  field: electrode_gap_um
  value: 6.5
  unit: um
  basis: design_target
  locator: p.6 Sec. 2.3; p.11 Table 1
  note: selected gap, trade-off between VpiL and absorption
- device_id: hu2026a-ch4
  field: eo_film_thickness_nm
  value: 500
  unit: nm
  basis: design_target
  locator: p.8 Sec. 3
  note: x-cut LNOI, 500 nm LN on buried SiO2
- device_id: hu2026a-ch4
  field: crystal_cut
  value: x-cut
  unit: ''
  basis: design_target
  locator: p.8 Sec. 3
- device_id: hu2026a-ch4
  field: electrode_metal
  value: Au/Ti
  unit: ''
  basis: design_target
  locator: p.8 Sec. 3
  note: Au/Ti bilayer film; Au etched in aqua regia, thickness not stated
- device_id: hu2026a-ch4
  field: substrate
  value: Si 500 um
  unit: ''
  basis: design_target
  locator: p.8 Sec. 3
  note: 500 um Si substrate under buried SiO2
- device_id: hu2026a-ch4
  field: cladding
  value: SiO2 (2.5 um design value)
  unit: ''
  basis: design_target
  locator: p.6 Sec. 2.3; p.8 Sec. 3
  note: 2.5 um from velocity-matching simulation; fabricated thickness not stated
- device_id: hu2026a-ch4
  field: drive
  value: push_pull
  unit: ''
  basis: derived
  locator: p.7 Fig. 3(a)
  note: authors do not state it; inferred from GSG layout with one arm per gap
- device_id: hu2026a-ch4
  field: vpi_convention
  value: mzm_push_pull
  unit: ''
  basis: derived
  locator: p.7 Fig. 3(a)
  note: authors do not state it; inferred from GSG layout with one arm per gap
- device_id: hu2026a-ch5
  field: wavelength_nm
  value: 1550
  unit: nm
  basis: measured
  locator: p.11 Table 1
  note: C band; measured at 1550 nm
- device_id: hu2026a-ch5
  field: length_mm
  value: 7
  unit: mm
  basis: design_target
  locator: p.10 Sec. 4.2; p.11 Table 1
  note: modulation/electrode length
- device_id: hu2026a-ch5
  field: vpi_dc_v
  value: 3.64
  unit: V
  basis: measured
  locator: p.10 Fig. 7, panel 5 (row 2, column 1) inset
  note: static transfer curve
- device_id: hu2026a-ch5
  field: bw3db_ghz
  value: 40
  unit: GHz
  basis: measured
  locator: p.10 Sec. 4.2; Fig. 7; p.11 Table 1
  note: all eight channels exceed 40 GHz; no crossing value stated
- device_id: hu2026a-ch5
  field: electrode_gap_um
  value: 6.5
  unit: um
  basis: design_target
  locator: p.6 Sec. 2.3; p.11 Table 1
  note: selected gap, trade-off between VpiL and absorption
- device_id: hu2026a-ch5
  field: eo_film_thickness_nm
  value: 500
  unit: nm
  basis: design_target
  locator: p.8 Sec. 3
  note: x-cut LNOI, 500 nm LN on buried SiO2
- device_id: hu2026a-ch5
  field: crystal_cut
  value: x-cut
  unit: ''
  basis: design_target
  locator: p.8 Sec. 3
- device_id: hu2026a-ch5
  field: electrode_metal
  value: Au/Ti
  unit: ''
  basis: design_target
  locator: p.8 Sec. 3
  note: Au/Ti bilayer film; Au etched in aqua regia, thickness not stated
- device_id: hu2026a-ch5
  field: substrate
  value: Si 500 um
  unit: ''
  basis: design_target
  locator: p.8 Sec. 3
  note: 500 um Si substrate under buried SiO2
- device_id: hu2026a-ch5
  field: cladding
  value: SiO2 (2.5 um design value)
  unit: ''
  basis: design_target
  locator: p.6 Sec. 2.3; p.8 Sec. 3
  note: 2.5 um from velocity-matching simulation; fabricated thickness not stated
- device_id: hu2026a-ch5
  field: drive
  value: push_pull
  unit: ''
  basis: derived
  locator: p.7 Fig. 3(a)
  note: authors do not state it; inferred from GSG layout with one arm per gap
- device_id: hu2026a-ch5
  field: vpi_convention
  value: mzm_push_pull
  unit: ''
  basis: derived
  locator: p.7 Fig. 3(a)
  note: authors do not state it; inferred from GSG layout with one arm per gap
- device_id: hu2026a-ch6
  field: wavelength_nm
  value: 1550
  unit: nm
  basis: measured
  locator: p.11 Table 1
  note: C band; measured at 1550 nm
- device_id: hu2026a-ch6
  field: length_mm
  value: 7
  unit: mm
  basis: design_target
  locator: p.10 Sec. 4.2; p.11 Table 1
  note: modulation/electrode length
- device_id: hu2026a-ch6
  field: vpi_dc_v
  value: 3.6
  unit: V
  basis: measured
  locator: p.10 Fig. 7, panel 6 (row 2, column 2) inset
  note: static transfer curve
- device_id: hu2026a-ch6
  field: bw3db_ghz
  value: 40
  unit: GHz
  basis: measured
  locator: p.10 Sec. 4.2; Fig. 7; p.11 Table 1
  note: all eight channels exceed 40 GHz; no crossing value stated
- device_id: hu2026a-ch6
  field: electrode_gap_um
  value: 6.5
  unit: um
  basis: design_target
  locator: p.6 Sec. 2.3; p.11 Table 1
  note: selected gap, trade-off between VpiL and absorption
- device_id: hu2026a-ch6
  field: eo_film_thickness_nm
  value: 500
  unit: nm
  basis: design_target
  locator: p.8 Sec. 3
  note: x-cut LNOI, 500 nm LN on buried SiO2
- device_id: hu2026a-ch6
  field: crystal_cut
  value: x-cut
  unit: ''
  basis: design_target
  locator: p.8 Sec. 3
- device_id: hu2026a-ch6
  field: electrode_metal
  value: Au/Ti
  unit: ''
  basis: design_target
  locator: p.8 Sec. 3
  note: Au/Ti bilayer film; Au etched in aqua regia, thickness not stated
- device_id: hu2026a-ch6
  field: substrate
  value: Si 500 um
  unit: ''
  basis: design_target
  locator: p.8 Sec. 3
  note: 500 um Si substrate under buried SiO2
- device_id: hu2026a-ch6
  field: cladding
  value: SiO2 (2.5 um design value)
  unit: ''
  basis: design_target
  locator: p.6 Sec. 2.3; p.8 Sec. 3
  note: 2.5 um from velocity-matching simulation; fabricated thickness not stated
- device_id: hu2026a-ch6
  field: drive
  value: push_pull
  unit: ''
  basis: derived
  locator: p.7 Fig. 3(a)
  note: authors do not state it; inferred from GSG layout with one arm per gap
- device_id: hu2026a-ch6
  field: vpi_convention
  value: mzm_push_pull
  unit: ''
  basis: derived
  locator: p.7 Fig. 3(a)
  note: authors do not state it; inferred from GSG layout with one arm per gap
- device_id: hu2026a-ch7
  field: wavelength_nm
  value: 1550
  unit: nm
  basis: measured
  locator: p.11 Table 1
  note: C band; measured at 1550 nm
- device_id: hu2026a-ch7
  field: length_mm
  value: 7
  unit: mm
  basis: design_target
  locator: p.10 Sec. 4.2; p.11 Table 1
  note: modulation/electrode length
- device_id: hu2026a-ch7
  field: vpi_dc_v
  value: 3.74
  unit: V
  basis: measured
  locator: p.10 Fig. 7, panel 7 (row 2, column 3) inset
  note: static transfer curve
- device_id: hu2026a-ch7
  field: bw3db_ghz
  value: 40
  unit: GHz
  basis: measured
  locator: p.10 Sec. 4.2; Fig. 7; p.11 Table 1
  note: all eight channels exceed 40 GHz; no crossing value stated
- device_id: hu2026a-ch7
  field: electrode_gap_um
  value: 6.5
  unit: um
  basis: design_target
  locator: p.6 Sec. 2.3; p.11 Table 1
  note: selected gap, trade-off between VpiL and absorption
- device_id: hu2026a-ch7
  field: eo_film_thickness_nm
  value: 500
  unit: nm
  basis: design_target
  locator: p.8 Sec. 3
  note: x-cut LNOI, 500 nm LN on buried SiO2
- device_id: hu2026a-ch7
  field: crystal_cut
  value: x-cut
  unit: ''
  basis: design_target
  locator: p.8 Sec. 3
- device_id: hu2026a-ch7
  field: electrode_metal
  value: Au/Ti
  unit: ''
  basis: design_target
  locator: p.8 Sec. 3
  note: Au/Ti bilayer film; Au etched in aqua regia, thickness not stated
- device_id: hu2026a-ch7
  field: substrate
  value: Si 500 um
  unit: ''
  basis: design_target
  locator: p.8 Sec. 3
  note: 500 um Si substrate under buried SiO2
- device_id: hu2026a-ch7
  field: cladding
  value: SiO2 (2.5 um design value)
  unit: ''
  basis: design_target
  locator: p.6 Sec. 2.3; p.8 Sec. 3
  note: 2.5 um from velocity-matching simulation; fabricated thickness not stated
- device_id: hu2026a-ch7
  field: drive
  value: push_pull
  unit: ''
  basis: derived
  locator: p.7 Fig. 3(a)
  note: authors do not state it; inferred from GSG layout with one arm per gap
- device_id: hu2026a-ch7
  field: vpi_convention
  value: mzm_push_pull
  unit: ''
  basis: derived
  locator: p.7 Fig. 3(a)
  note: authors do not state it; inferred from GSG layout with one arm per gap
- device_id: hu2026a-ch8
  field: wavelength_nm
  value: 1550
  unit: nm
  basis: measured
  locator: p.11 Table 1
  note: C band; measured at 1550 nm
- device_id: hu2026a-ch8
  field: length_mm
  value: 7
  unit: mm
  basis: design_target
  locator: p.10 Sec. 4.2; p.11 Table 1
  note: modulation/electrode length
- device_id: hu2026a-ch8
  field: vpi_dc_v
  value: 3.83
  unit: V
  basis: measured
  locator: p.10 Fig. 7, panel 8 (row 2, column 4) inset
  note: static transfer curve
- device_id: hu2026a-ch8
  field: bw3db_ghz
  value: 40
  unit: GHz
  basis: measured
  locator: p.10 Sec. 4.2; Fig. 7; p.11 Table 1
  note: all eight channels exceed 40 GHz; no crossing value stated
- device_id: hu2026a-ch8
  field: electrode_gap_um
  value: 6.5
  unit: um
  basis: design_target
  locator: p.6 Sec. 2.3; p.11 Table 1
  note: selected gap, trade-off between VpiL and absorption
- device_id: hu2026a-ch8
  field: eo_film_thickness_nm
  value: 500
  unit: nm
  basis: design_target
  locator: p.8 Sec. 3
  note: x-cut LNOI, 500 nm LN on buried SiO2
- device_id: hu2026a-ch8
  field: crystal_cut
  value: x-cut
  unit: ''
  basis: design_target
  locator: p.8 Sec. 3
- device_id: hu2026a-ch8
  field: electrode_metal
  value: Au/Ti
  unit: ''
  basis: design_target
  locator: p.8 Sec. 3
  note: Au/Ti bilayer film; Au etched in aqua regia, thickness not stated
- device_id: hu2026a-ch8
  field: substrate
  value: Si 500 um
  unit: ''
  basis: design_target
  locator: p.8 Sec. 3
  note: 500 um Si substrate under buried SiO2
- device_id: hu2026a-ch8
  field: cladding
  value: SiO2 (2.5 um design value)
  unit: ''
  basis: design_target
  locator: p.6 Sec. 2.3; p.8 Sec. 3
  note: 2.5 um from velocity-matching simulation; fabricated thickness not stated
- device_id: hu2026a-ch8
  field: drive
  value: push_pull
  unit: ''
  basis: derived
  locator: p.7 Fig. 3(a)
  note: authors do not state it; inferred from GSG layout with one arm per gap
- device_id: hu2026a-ch8
  field: vpi_convention
  value: mzm_push_pull
  unit: ''
  basis: derived
  locator: p.7 Fig. 3(a)
  note: authors do not state it; inferred from GSG layout with one arm per gap
- device_id: hu2026a-ch1
  field: bw_measured_to_ghz
  value: 47.0
  unit: GHz
  basis: extracted_from_figure
  locator: p.10, Fig. 7
  note: Plotted S21 range end read from the axis, about 47 GHz; claim of more than 40 GHz is the authors
- device_id: hu2026a-ch2
  field: bw_measured_to_ghz
  value: 47.0
  unit: GHz
  basis: extracted_from_figure
  locator: p.10, Fig. 7
  note: Plotted S21 range end read from the axis, about 47 GHz; claim of more than 40 GHz is the authors
- device_id: hu2026a-ch3
  field: bw_measured_to_ghz
  value: 47.0
  unit: GHz
  basis: extracted_from_figure
  locator: p.10, Fig. 7
  note: Plotted S21 range end read from the axis, about 47 GHz; claim of more than 40 GHz is the authors
- device_id: hu2026a-ch4
  field: bw_measured_to_ghz
  value: 47.0
  unit: GHz
  basis: extracted_from_figure
  locator: p.10, Fig. 7
  note: Plotted S21 range end read from the axis, about 47 GHz; claim of more than 40 GHz is the authors
- device_id: hu2026a-ch5
  field: bw_measured_to_ghz
  value: 47.0
  unit: GHz
  basis: extracted_from_figure
  locator: p.10, Fig. 7
  note: Plotted S21 range end read from the axis, about 47 GHz; claim of more than 40 GHz is the authors
- device_id: hu2026a-ch6
  field: bw_measured_to_ghz
  value: 47.0
  unit: GHz
  basis: extracted_from_figure
  locator: p.10, Fig. 7
  note: Plotted S21 range end read from the axis, about 47 GHz; claim of more than 40 GHz is the authors
- device_id: hu2026a-ch7
  field: bw_measured_to_ghz
  value: 47.0
  unit: GHz
  basis: extracted_from_figure
  locator: p.10, Fig. 7
  note: Plotted S21 range end read from the axis, about 47 GHz; claim of more than 40 GHz is the authors
- device_id: hu2026a-ch8
  field: bw_measured_to_ghz
  value: 47.0
  unit: GHz
  basis: extracted_from_figure
  locator: p.10, Fig. 7
  note: Plotted S21 range end read from the axis, about 47 GHz; claim of more than 40 GHz is the authors
derived: []

File: data/evidence/huang2026.yaml
paper_id: huang2026
verified_on: '2026-10-04'
source_files:
- references/huang2026/text.md
- references/huang2026/figures/page_02.png
- references/huang2026/figures/img_p02_1.png
entries:
- device_id: huang2026-a
  field: bw3db_ghz
  value: 110
  unit: GHz
  basis: measured
  locator: p.2, Sec. 2; Fig. 1(c)
  note: 3 dB EO bandwidth before packaging; plot reference frequency not stated
- device_id: huang2026-b
  field: wavelength_nm
  value: 1550.12
  unit: nm
  basis: measured
  locator: p.2, Sec. 3
  note: laser wavelength (C34) in the time/frequency demonstration; S21 measurement wavelength not stated
- device_id: huang2026-b
  field: vpi_dc_v
  value: 4
  unit: V
  basis: measured
  locator: p.2, Sec. 2
  note: '''a V_pi of 4 V'' for the packaged EOM; frequency not stated'
- device_id: huang2026-b
  field: bw3db_ghz
  value: 100
  unit: GHz
  basis: measured
  locator: p.2, Sec. 2; Fig. 1(c)
  note: '''above 100 GHz'' (Sec. 2), ''100 GHz'' (Secs. 1, 4), authors'' value kept; Fig. 1(c) packaged trace first touches -3 dB near 72 GHz (approx.).'
- device_id: huang2026-b
  field: il_fiber_to_fiber_db
  value: 4.2
  unit: dB
  basis: measured
  locator: p.2, Sec. 2
  note: '''optical insertion loss of less than 4.2 dB''; definition not stated, fibers attached to the packaged chip'
- device_id: huang2026-b
  field: epitaxy_or_stack
  value: TFLN EOM and driver EIC dies (CMOS SoC, GaN PA, InP LNA) mounted in etched cavities of a 4-inch, 1-mm high-resistivity Si interposer with 300 nm Si3N4; 4 um Cu ground; 12 um BCB; 3 um Cu / 1 um Au redistribution
  unit: ''
  basis: measured
  locator: p.1 Sec. 2 steps 1-6; p.2 Step 6
  note: wafer-level integration process stack
- device_id: huang2026-b
  field: modulation_format
  value: 94 GHz RF tone (11.75 GHz source multiplied to 94 GHz, amplified to 24 dBm by the EICs) for fiber time/frequency comparison; not a data link
  unit: ''
  basis: measured
  locator: p.2, Sec. 3
  note: 94 GHz tone for time/frequency comparison
- device_id: huang2026-b
  field: drive
  value: unspecified
  unit: ''
  basis: derived
  locator: p.2, Sec. 2
  note: authors do not state how the EOM is driven; Vpi convention likewise not stated
- device_id: huang2026-b
  field: vpi_convention
  value: unspecified
  unit: ''
  basis: derived
  locator: p.2, Sec. 2
  note: authors give only 'V_pi of 4 V'
- device_id: huang2026-b
  field: bw_measured_to_ghz
  value: 110
  unit: GHz
  basis: extracted_from_figure
  locator: p.2, Fig. 1(c)
  note: S21 data end at about 110 GHz (axis extent)
- device_id: huang2026-a
  field: bw_measured_to_ghz
  value: 110
  unit: GHz
  basis: extracted_from_figure
  locator: p.2, Fig. 1(c)
  note: Data end near 110 GHz at about -2.6 dB (lowest about -2.8 dB), no crossing; bw3db_ghz 110 is the paper's claimed crossing at instrument limit.
- device_id: huang2026-a
  field: device_class
  value: mzm
  unit: ''
  basis: extracted_from_figure
  locator: p.3, Fig. 2(a)
  note: Mach-Zehnder layout drawn in the schematic; text says only 'EOM'
- device_id: huang2026-b
  field: device_class
  value: mzm
  unit: ''
  basis: extracted_from_figure
  locator: p.3, Fig. 2(a)
  note: Mach-Zehnder layout drawn in the schematic; text says only 'EOM'
derived: []
context_values:
- item: license_notice
  value: Optical Fiber Communication Conference (OFC) (c) 2026 Optica Publishing Group
  locator: p.1-3, page footer
  note: printed in the page footer of pages 1-3

File: data/evidence/hulyal2026.yaml
paper_id: hulyal2026
verified_on: '2026-10-04'
source_files:
- references/hulyal2026/text.md
- references/hulyal2026/figures/page_01.png
- references/hulyal2026/figures/page_02.png
entries:
- device_id: hulyal2026-a
  field: length_mm
  value: 7.6
  unit: mm
  basis: measured
  locator: p.1, Fig. 1 caption; p.3 Sec. 2
  note: 7.6 mm MZM integrated between the two AWGs
- device_id: hulyal2026-a
  field: vpi_dc_v
  value: 4.71
  unit: V
  basis: measured
  locator: p.1, Fig. 1(c) and caption; p.3 Sec. 2
  note: Measured DC half-wave voltage; wavelength not stated
- device_id: hulyal2026-a
  field: drive
  value: unspecified
  unit: ''
  basis: derived
  locator: p.3 Sec. 3
  note: Authors do not state the drive scheme; single CPW GSG feed per MZM
- device_id: hulyal2026-a
  field: vpi_convention
  value: unspecified
  unit: ''
  basis: derived
  locator: p.1, Fig. 1(c)
  note: Authors do not state the Vpi convention
- device_id: hulyal2026-a
  field: electrode_type
  value: tw_cpw
  unit: ''
  basis: derived
  locator: p.3 Sec. 3
  note: CPW electrodes stated; traveling-wave operation not stated
- device_id: hulyal2026-a
  field: band
  value: c_band
  unit: ''
  basis: derived
  locator: p.3 Sec. 3
  note: Carriers 192.517-193.259 THz, 106 GHz spacing
- device_id: hulyal2026-a
  field: max_baud_gbd
  value: 100
  unit: GBd
  basis: measured
  locator: p.3 Sec. 3; Fig. 2(b)
  note: 100 GBd PAM4 per channel; PAM8 at 80 GBd
- device_id: hulyal2026-a
  field: modulation_format
  value: 8 x 100 GBd PAM4 WDM (about 190 Gb/s net per channel); 8 x 80 GBd PAM8 WDM (about 196-223 Gb/s net per channel, 1.6943
    Tb/s aggregate); two channels measured at once; BER below 25 percent SD-FEC threshold
  unit: ''
  basis: measured
  locator: p.3 Sec. 3; Fig. 2
  note: Per-channel figure readings approximate
- device_id: hulyal2026-a
  field: max_net_rate_gbps
  value: 223
  unit: Gb/s
  basis: extracted_from_figure
  locator: Fig. 2(g)
  note: Highest single-channel NDR (f4, 80 GBd PAM8); aggregate over 8 channels is 1.6943 Tb/s (p.2 caption)
- device_id: hulyal2026-a
  field: driver
  value: Keysight M8199B DAC with RF amplifiers, 110 GHz GSGGSG probe; offline linear equalization; quadrature bias
  unit: ''
  basis: measured
  locator: p.3 Sec. 3; Fig. 2(a)
derived: []
context_values:
- item: license_notice
  value: Optical Fiber Communication Conference (OFC) (c) 2026 Optica Publishing Group
  locator: p.1-3, page footer
  note: printed in the page footer of pages 1-3
- item: hulyal2026-a vpil_dc_vcm (coordinator arithmetic, not stated in the paper)
  value: 3.58
  locator: 'derived from: vpi_dc_v, length_mm'
  note: Vpi x L = 4.71 V x 0.76 cm; not entered in the CSV (not stated by authors)
- item: hulyal2026-a max_line_rate_gbps (coordinator arithmetic, not stated in the paper)
  value: 240
  locator: 'derived from: max_baud_gbd'
  note: 80 GBd x 3 bit/symbol (PAM8); not entered in the CSV (not stated by authors)
