Repository: jwt625/eo-modulator-atlas

# EO Modulator Atlas

A traceable literature database and static browser explorer for electro-optic
modulators. The integrated atlas contains **184 papers (2012-2026), 407 device rows and
240 organizations**, all papers with `audit_status: audited` (checked 2026-10-05). It also holds
1,723 author-affiliation rows, 212 geolocated institution sites and 1,278 deduplicated people. The candidate index contains
461 records and distillation is continuing. Each reported metric has an evidence locator and
basis. Missing values stay empty.

File: data/evidence/kholeif2026.yaml
paper_id: kholeif2026
verified_on: '2026-10-04'
source_files:
- references/kholeif2026/text.md
- references/kholeif2026/figures/page_02.png
entries:
- device_id: kholeif2026-a
  field: wavelength_nm
  value: 1563.1
  unit: nm
  basis: measured
  locator: p.2 Sec. 2; Fig. 1(c)
  note: Resonance dip fitted for Q; tuning measured at 1560 nm, data transmission near 1560 nm
- device_id: kholeif2026-a
  field: length_mm
  value: 0.086
  unit: mm
  basis: measured
  locator: p.1-2 Sec. 2
  note: Two slot phase-shifter sections of 86 um each
- device_id: kholeif2026-a
  field: il_onchip_db
  value: 0.74
  unit: dB
  basis: measured
  locator: p.2 Sec. 2; Fig. 1(c)
  note: Off-resonance on-chip IL; Fig. 1(c) label 0.74; Fig. 1 caption says 0.75 dB
- device_id: kholeif2026-a
  field: il_onchip_includes
  value: off-resonance on-chip transmission of the racetrack device (authors wording)
  unit: ''
  basis: measured
  locator: p.2 Sec. 2
  note: Authors call it off-resonance on-chip insertion loss
- device_id: kholeif2026-a
  field: il_onchip_excludes
  value: grating couplers (not stated explicitly; setup couplers about 5.5 dB each)
  unit: ''
  basis: derived
  locator: p.2 Sec. 2-3
  note: Coupler loss 5.5 dB each in data experiment; value is on-chip
- device_id: kholeif2026-a
  field: il_fiber_to_fiber_db
  value: 13.75
  unit: dB
  basis: measured
  locator: p.2 Sec. 3
  note: In operation at 2 dB modulation-loss point, 11 dB from grating couplers
- device_id: kholeif2026-a
  field: extinction_ratio_db
  value: 18.6
  unit: dB
  basis: measured
  locator: p.2 Sec. 2; Fig. 1(c)
  note: Static resonance ER
- device_id: kholeif2026-a
  field: rib_width_nm
  value: 160
  unit: nm
  basis: measured
  locator: p.1 Sec. 2
  note: Each of the two silicon slot rails is 160 nm wide
- device_id: kholeif2026-a
  field: epitaxy_or_stack
  value: 'Slot WG: two 160 nm Si rails with OEO-filled slot, metal vias and multi-level doped Si slabs; 7.5 um directional
    coupler, 220 nm gap; strip-to-slot converters'
  unit: ''
  basis: measured
  locator: p.1-2 Sec. 2; Fig. 1(a),(b)
  note: OEO material not named in the text
- device_id: kholeif2026-a
  field: q_loaded
  value: 12900
  unit: '1'
  basis: derived
  locator: p.2 Sec. 2; Fig. 1(c)
  note: Lorentzian fit of the dip at 1563.1 nm; text says more than 12 000 in the introduction
- device_id: kholeif2026-a
  field: drive_vpp_v
  value: 0.22
  unit: V
  basis: measured
  locator: p.1 abstract; p.3 Sec. 3; Fig. 1(h)
  note: 220 mVpp at 100 GBd PAM4; measured AWG output into scope, 50 ohm-load convention
- device_id: kholeif2026-a
  field: capacitance_ff
  value: 18
  unit: fF
  basis: author_estimate
  locator: p.3 Sec. 3
  note: Estimated from literature values for slot plus pad capacitance
- device_id: kholeif2026-a
  field: energy_per_bit_fj
  value: 0.0128
  unit: fJ/bit
  basis: derived
  locator: p.1 Introduction; p.3 Sec. 4
  note: 12.8 aJ/bit for 40 GBd PAM8 at 100 mVpp; Sec. 3 text says 13 aJ/bit
- device_id: kholeif2026-a
  field: max_line_rate_gbps
  value: 200
  unit: Gb/s
  basis: measured
  locator: p.1 abstract; p.3 Sec. 3
  note: 100 GBd PAM4, BER 3.8e-2
- device_id: kholeif2026-a
  field: max_net_rate_gbps
  value: 152
  unit: Gb/s
  basis: derived
  locator: p.3 Sec. 3; Fig. 1(g)
  note: NDR from NGMI and literature FEC; Fig. 1 caption says 160 Gb/s, plot is near 150
- device_id: kholeif2026-a
  field: max_baud_gbd
  value: 100
  unit: GBd
  basis: measured
  locator: p.3 Sec. 3
  note: 100 GBd PAM4
- device_id: kholeif2026-a
  field: modulation_format
  value: PAM4 100 GBd 200 Gb/s at 220 mVpp (BER 3.8e-2, AIR 164.5, NDR 152 Gb/s); PAM4 60 GBd below HD-FEC at 140 mVpp; PAM8
    40 GBd 120 Gb/s at 100 mVpp (BER 2.4e-2, AIR 106.5, NDR 100.1 Gb/s); PAM8 20 GBd at 110 mVpp
  unit: ''
  basis: measured
  locator: p.2 Fig. 1(f)-(i); p.3 Sec. 3
  note: Back-to-back, offline DSP, EDFA before photodiode
- device_id: kholeif2026-a
  field: driver
  value: Keysight M8199B AWG direct drive via 20 cm RF cable and RF probe, no amplifier stated; linear MMSE pre-equalizer
  unit: ''
  basis: measured
  locator: p.2 Sec. 3
  note: Equalizer compensates AWG and cable, not the modulator
derived: []
context_values:
  license_notice:
    value: Optical Fiber Communication Conference (OFC) (c) 2026 Optica Publishing Group
    locator: p.1-3, page footer
    note: Footer on pages 1-3; page 1 abstract also reads (c) 2025 The Author(s)
  shifting_efficiency:
    value: 25.5 GHz/V (FSR 279.5 GHz / 11.1 V per 2 pi)
    locator: p.2 Sec. 2; Fig. 1(d)
    note: Measured at 1560 nm fixed wavelength, -10 V to 10 V sweep
  fsr:
    value: 279.5 GHz
    locator: p.2 Fig. 1(c)
    note: Authors give GHz only
  laser_power:
    value: 4 dBm (6 dBm for 100 GBd PAM4); grating coupler 5.5 dB
    locator: p.2 Sec. 3
    note: Laser output, not on-chip power
  other_points:
    value: PAM8 40 GBd at 100 mVpp, 13 aJ/bit; PAM4 60 GBd 140 mVpp 60.5 aJ/bit; PAM8 20 GBd 110 mVpp 25 aJ/bit
    locator: p.3 Sec. 3
    note: Authors energy via W = k C U^2; printed energies imply swapped voltages (60.5 aJ fits 110 mVpp, 25 aJ fits 140 mVpp)
  round_trip:
    value: rho 0.906 (about 0.86 dB), kappa 0.379
    locator: p.2 Sec. 2
    note: Extracted from Q and ER

File: data/evidence/kim2025.yaml
paper_id: kim2025
verified_on: '2026-10-02'
source_files:
- references/kim2025/text.md
- references/kim2025/figures/page_06.png
- references/kim2025/crossref.json
entries:
- device_id: kim2025-mzm
  field: length_mm
  value: 3.75
  unit: mm
  basis: design_target
  locator: p.6 text; Fig. 3(a)
  note: arm length 3750 um along [011]
- device_id: kim2025-mzm
  field: vpi_dc_v
  value: 1.44
  unit: V
  basis: measured
  locator: p.7 text; Fig. 3(c)
  note: after poling at 120 V for 30 min; wavelength not stated
- device_id: kim2025-mzm
  field: vpil_dc_vcm
  value: 0.54
  unit: V*cm
  basis: measured
  locator: p.1 abstract; p.7 text; Fig. 3(c)
- device_id: kim2025-mzm
  field: electrode_gap_um
  value: 3.6
  unit: um
  basis: design_target
  locator: p.7 text
  note: gap between stimulus electrodes
- device_id: kim2025-mzm
  field: eo_film_thickness_nm
  value: 340
  unit: nm
  basis: design_target
  locator: p.2 text
  note: a-oriented BTO film
- device_id: kim2025-mzm
  field: etch_depth_nm
  value: 180
  unit: nm
  basis: measured
  locator: p.2-3 text; Fig. 1(c)
  note: AFM profile
- device_id: kim2025-mzm
  field: rib_width_nm
  value: 1200
  unit: nm
  basis: measured
  locator: p.3 text; Fig. 1(c)
  note: top width, approximately
- device_id: kim2025-mzm
  field: sidewall_angle_deg
  value: 60
  unit: deg
  basis: measured
  locator: p.3 text; Fig. 1(c) caption
  note: nearly 60 degrees, approximately
- device_id: kim2025-mzm
  field: buffer_oxide_um
  value: 3
  unit: um
  basis: design_target
  locator: p.2 text
  note: SiO2 under the BTO
- device_id: kim2025-mzm
  field: substrate
  value: silicon
  unit: ''
  basis: design_target
  locator: p.2 text
  note: silicon handle wafer
- device_id: kim2025-mzm
  field: electrode_metal
  value: gold
  unit: ''
  basis: design_target
  locator: p.6 Fig. 3 caption and legend
  note: Au electrodes; thickness not stated
- device_id: kim2025-mzm
  field: crystal_cut
  value: a-oriented BTO ([100] out of plane)
  unit: ''
  basis: design_target
  locator: p.5-6 text; Fig. 3(a)
- device_id: kim2025-mzm
  field: waveguide_orientation
  value: '[011]'
  unit: ''
  basis: design_target
  locator: p.6 text; Fig. 3(a)
  note: 45 degrees to [010], lateral RF field along [01-1]
- device_id: kim2025-mzm
  field: drive
  value: single_ended
  unit: ''
  basis: derived
  locator: p.6 text; Fig. 3(a)
  note: Authors do not state; inferred from the single-arm MZM design with electrodes along one arm
- device_id: kim2025-mzm
  field: vpi_convention
  value: mzm_single_arm
  unit: ''
  basis: derived
  locator: p.6 text; Fig. 3(a)
  note: Authors do not state a Vpi convention; follows their single-arm MZM wording
derived:
- device_id: kim2025-mzm
  field: slab_thickness_nm
  value: 160
  formula: eo_film_thickness_nm - etch_depth_nm
  inputs:
  - eo_film_thickness_nm
  - etch_depth_nm

File: data/evidence/kohli2023.yaml
paper_id: kohli2023
verified_on: '2026-10-05'
source_files:
- references/kohli2023/text.md
- references/kohli2023/crossref.json
- references/kohli2023/figures/page_02.png
- references/kohli2023/figures/page_04.png
entries:
- device_id: kohli2023-a
  field: wavelength_nm
  value: 1557
  unit: nm
  basis: measured
  locator: p.5, Section V
  note: Optical carrier of the data experiments; wavelength of the Vpi and S21 measurements not stated
- device_id: kohli2023-a
  field: length_mm
  value: 0.015
  unit: mm
  basis: design_target
  locator: abstract; p.4, Section IV-A
  note: 15 um plasmonic phase-shifter section; converters excluded
- device_id: kohli2023-a
  field: vpi_dc_v
  value: 3.2
  unit: V
  basis: measured
  locator: p.5, Section IV-B
  note: DC half-wave voltage extracted from MZM resonance shift from the arm phase difference (200 um arm-length asymmetry, p.2); arm drive scheme not stated.
- device_id: kohli2023-a
  field: vpi_convention
  value: resonance_tuning_derived
  unit: ''
  basis: derived
  locator: p.2, Section II; p.5, Section IV-B
  note: Headline DC Vpi from fringe shift of unbalanced MZM; RF Vpi 9.6 V uses sideband-ratio method (Eq. 3) at MZM level; arm drive not stated.
- device_id: kohli2023-a
  field: vpil_dc_vcm
  value: 0.0048
  unit: V*cm
  basis: derived
  locator: p.5, Section IV-B
  note: Paper states Vpi,DC L = 0.048 V mm (3.2 V x 15 um); converted to V cm
- device_id: kohli2023-a
  field: vpi_rf_v
  value: 9.6
  unit: V
  basis: measured
  locator: p.5, Section IV-B, Eq. 3
  note: High-frequency Vpi from first and second modulation sidebands; modulation frequency not stated
- device_id: kohli2023-a
  field: vpil_rf_vcm
  value: 0.0144
  unit: V*cm
  basis: derived
  locator: abstract; p.5, Section IV-B
  note: Paper states 0.144 V mm = 144 V um; converted to V cm
- device_id: kohli2023-a
  field: drive_vpp_v
  value: 3.6
  unit: V
  basis: measured
  locator: p.2, Section I
  note: All modulation experiments at 1.8 Vp (3.6 Vpp); up to 1.78 Vp at 128 GBd (p.5); reference plane not stated
- device_id: kohli2023-a
  field: bw3db_ghz
  value: 70
  unit: GHz
  basis: measured
  locator: abstract; p.4, Fig. 5b; p.5 text
  note: Flat 10-70 GHz, 3 dB bandwidth stated to be beyond 70 GHz
- device_id: kohli2023-a
  field: bw_measured_to_ghz
  value: 70
  unit: GHz
  basis: measured
  locator: p.4, Fig. 5b
  note: MZM response measured from 10 to 70 GHz; lower range not repeated
- device_id: kohli2023-a
  field: il_fiber_to_fiber_db
  value: 29
  unit: dB
  basis: measured
  locator: p.4, Section IV-A
  note: Proof-of-principle device; simulation predicted below 10 dB
- device_id: kohli2023-a
  field: il_onchip_db
  value: 20.5
  unit: dB
  basis: derived
  locator: p.4, Section IV-A
  note: 'Phase shifter plus plasmonic converters: 7.5 dB plasmonic plus 2 x 6.5 dB excess, from reference devices'
- device_id: kohli2023-a
  field: prop_loss_db_per_cm
  value: 5000
  unit: dB/cm
  basis: derived
  locator: p.4, Section IV-A
  note: Plasmonic section only, 0.5 dB/um by cutback (converted to dB/cm, see derived list)
- device_id: kohli2023-a
  field: eo_film_thickness_nm
  value: 200
  unit: nm
  basis: design_target
  locator: p.3, Section II-A; Fig. 1(d)
  note: BTO access waveguide 1200 x 200 nm (width x height per Fig. 1d)
- device_id: kohli2023-a
  field: electrode_gap_um
  value: 0.15
  unit: um
  basis: design_target
  locator: p.3, Fig. 2 caption; Section II-A
  note: 150 nm wide metal-insulator-metal slot filled with BTO
- device_id: kohli2023-a
  field: electrode_metal
  value: gold
  unit: ''
  basis: design_target
  locator: p.4, Section III
- device_id: kohli2023-a
  field: cladding
  value: PMMA
  unit: ''
  basis: design_target
  locator: p.4, Section III
- device_id: kohli2023-a
  field: epitaxy_or_stack
  value: SiN 800 x 800 nm2 in SiO2 (100 nm inter-layer oxide), tapered to 200 x 800 nm in an 80 um vertical directional coupler; BTO access waveguide 1200 x 200 nm tapered to the 150 nm slot over 15 um;
    gold plates form the plasmonic slot; amorphous-Si overlay grating couplers
  unit: ''
  basis: design_target
  locator: p.2, Fig. 1(c-f); p.3, Section II-A
- device_id: kohli2023-a
  field: max_baud_gbd
  value: 216
  unit: GBd
  basis: measured
  locator: abstract; p.5-6, Section V; Fig. 7c
  note: 2PAM (NRZ), BER 3.98e-2, stated below the SD-FEC limit
- device_id: kohli2023-a
  field: modulation_format
  value: 2PAM (NRZ) 216 GBd; 4PAM 128 GBd
  unit: ''
  basis: measured
  locator: abstract; Fig. 7c,d
- device_id: kohli2023-a
  field: max_line_rate_gbps
  value: 256
  unit: Gb/s
  basis: measured
  locator: abstract; Fig. 7d
  note: 128 GBd 4PAM, BER 3.89e-2; 216 Gb/s at 216 GBd 2PAM
derived:
- device_id: kohli2023-a
  field: prop_loss_db_per_cm
  value: 5000
  unit: dB/cm
  formula: 0.5 dB/um * 1e4 um/cm
  inputs:
  - paper plasmonic-section loss 0.5 dB/um (cutback)
- device_id: kohli2023-a
  field: vpil_dc_vcm
  value: 0.0048
  unit: V*cm
  formula: 0.048 V*mm / 10
  inputs:
  - paper VpiL,DC 0.048 V*mm
- device_id: kohli2023-a
  field: vpil_rf_vcm
  value: 0.0144
  unit: V*cm
  formula: 0.144 V*mm / 10
  inputs:
  - paper VpiL 0.144 V*mm (144 V*um)

File: data/evidence/kohli2025.yaml
paper_id: kohli2025
verified_on: '2026-10-01'
source_files:
- references/kohli2025/text.md
- references/kohli2025/figures/page_03.png
- references/kohli2025/figures/page_04.png
- references/kohli2025/figures/page_05.png
- references/kohli2025/figures/page_06.png
- references/kohli2025/figures/page_07.png
- references/kohli2025/figures/page_08.png
- references/kohli2025/figures/page_09.png
entries:
- device_id: kohli2025-mzm
  field: wavelength_nm
  value: 1550
  unit: nm
  basis: measured
  locator: p.4 text; p.9 Methods; Fig. 2c
  note: IL and data experiments at 1550 nm
- device_id: kohli2025-mzm
  field: length_mm
  value: 0.015
  unit: mm
  basis: measured
  locator: p.4, C-Band MZ modulator; Fig. 2
  note: 15 um plasmonic phase-shifter section; separate 15 um photonic-to-plasmonic converter excluded
- device_id: kohli2025-mzm
  field: vpi_dc_v
  value: 3.6
  unit: V
  basis: measured
  locator: p.4 text
  note: Phase-shifter Vpi at DC; MZ push-pull Vpi 1.8 V also stated (p.4, p.8)
- device_id: kohli2025-mzm
  field: vpi_rf_v
  value: 6.4
  unit: V
  basis: measured
  locator: p.4 text; Fig. 2d
  note: At 40 GHz; stated in context of phase shifters; MZ-level value not given
- device_id: kohli2025-mzm
  field: vpi_rf_freq_ghz
  value: 40
  unit: GHz
  basis: measured
  locator: p.4 text
- device_id: kohli2025-mzm
  field: bw3db_ghz
  value: 110
  unit: GHz
  basis: measured
  locator: p.4 text; Fig. 2d caption
  note: 3 dB drop between 10 and 110 GHz; reference 10 GHz not DC; at measurement limit
- device_id: kohli2025-mzm
  field: bw_measured_to_ghz
  value: 110
  unit: GHz
  basis: measured
  locator: p.4 text; Fig. 2d
  note: Frequency response measured 10 MHz to 110 GHz
- device_id: kohli2025-mzm
  field: il_fiber_to_fiber_db
  value: 20.3
  unit: dB
  basis: measured
  locator: p.4 text; Fig. 2c
  note: Fiber-to-fiber incl. two grating couplers at 1550 nm; no on-chip value given
- device_id: kohli2025-mzm
  field: prop_loss_db_per_cm
  value: 5000
  unit: dB/cm
  basis: measured
  locator: p.4 text
  note: Plasmonic section, stated 0.5 dB/um (cutback), 150 nm slot
- device_id: kohli2025-mzm
  field: eo_film_thickness_nm
  value: 200
  unit: nm
  basis: measured
  locator: p.3 text
  note: Stated as ~200 nm for BTO waveguide at SiN-BTO coupler; plasmonic-section value not separately given
- device_id: kohli2025-mzm
  field: electrode_gap_um
  value: 0.15
  unit: um
  basis: measured
  locator: p.4 text
  note: Plasmonic slot (BTO between gold plates) 150 nm wide
- device_id: kohli2025-mzm
  field: electrode_metal
  value: gold
  unit: ''
  basis: measured
  locator: p.3 text; Fig. 1c
- device_id: kohli2025-mzm
  field: cladding
  value: silicon dioxide
  unit: ''
  basis: measured
  locator: p.3 text; p.8-9 Methods
  note: SiN embedded in SiO2; PECVD SiO2 cladding after metallization
- device_id: kohli2025-mzm
  field: max_baud_gbd
  value: 256
  unit: GBd
  basis: measured
  locator: p.6 text; Fig. 5a
  note: 2PAM, BER 2.67e-2 below SD-FEC 4.0e-2, full DSP
- device_id: kohli2025-mzm
  field: modulation_format
  value: 2PAM at 256 GBd; 4PAM at 170 GBd; 8PAM at 96 GBd
  unit: ''
  basis: measured
  locator: p.6-7 text; Fig. 5a
  note: IM/DD, full DSP; BER 2.67e-2, 3.75e-2, 3.98e-2 respectively
- device_id: kohli2025-mzm
  field: max_line_rate_gbps
  value: 340
  unit: Gb/s
  basis: measured
  locator: p.7 text; abstract
  note: 4PAM at 170 GBd; stated as maximum line rate of MZ
- device_id: kohli2025-iq
  field: wavelength_nm
  value: 1550
  unit: nm
  basis: measured
  locator: p.5 text; p.10 Methods
  note: Carrier 1550 nm; IL also 22.5 dB at 1530 nm
- device_id: kohli2025-iq
  field: length_mm
  value: 0.0175
  unit: mm
  basis: measured
  locator: p.5 text
  note: 17.5 um plasmonic sections; converters excluded
- device_id: kohli2025-iq
  field: vpi_dc_v
  value: 4
  unit: V
  basis: measured
  locator: p.5 text
  note: Phase-shifter Vpi at DC; MZ push-pull Vpi 2 V also stated
- device_id: kohli2025-iq
  field: bw3db_ghz
  value: 70
  unit: GHz
  basis: measured
  locator: p.5 Fig. 3b caption
  note: 3 dB drop between 10 and 70 GHz; caption also states cutoff around 80 GHz; reference 10 GHz
- device_id: kohli2025-iq
  field: il_fiber_to_fiber_db
  value: 23.9
  unit: dB
  basis: measured
  locator: p.5 text; Fig. 3f
  note: Fiber-to-fiber at 1550 nm incl. gratings; no on-chip value given
- device_id: kohli2025-iq
  field: prop_loss_db_per_cm
  value: 7000
  unit: dB/cm
  basis: measured
  locator: p.5 text
  note: Plasmonic section, stated approx 0.7 dB/um (cutback), 100 nm slot
- device_id: kohli2025-iq
  field: eo_film_thickness_nm
  value: 200
  unit: nm
  basis: measured
  locator: p.3 text
  note: Stated as ~200 nm for BTO waveguide at SiN-BTO coupler; same chip
- device_id: kohli2025-iq
  field: electrode_gap_um
  value: 0.1
  unit: um
  basis: measured
  locator: p.5 text
  note: Plasmonic slot 100 nm wide
- device_id: kohli2025-iq
  field: electrode_metal
  value: gold
  unit: ''
  basis: measured
  locator: p.3 text; Fig. 1c
- device_id: kohli2025-iq
  field: cladding
  value: silicon dioxide
  unit: ''
  basis: measured
  locator: p.3 text; p.8-9 Methods
- device_id: kohli2025-iq
  field: max_baud_gbd
  value: 224
  unit: GBd
  basis: measured
  locator: p.7 text; Fig. 6a
  note: 4QAM, BER 3.79e-2 below SD-FEC; coherent
- device_id: kohli2025-iq
  field: modulation_format
  value: 4QAM
  unit: ''
  basis: measured
  locator: p.7 text; Fig. 6a
  note: Coherent; single or dual polarization not stated
- device_id: kohli2025-iq
  field: max_line_rate_gbps
  value: 448
  unit: Gb/s
  basis: measured
  locator: p.7 text; abstract
  note: 224 GBd 4QAM
- device_id: kohli2025-rt
  field: wavelength_nm
  value: 1315.7
  unit: nm
  basis: measured
  locator: p.10 Methods
  note: Data-experiment carrier; Fig. 4b resonances span 1313-1316 nm
- device_id: kohli2025-rt
  field: length_mm
  value: 0.005
  unit: mm
  basis: measured
  locator: p.6 Fig. 4 caption; p.8 text
  note: 5 um plasmonic phase shifter in racetrack
- device_id: kohli2025-rt
  field: vpi_dc_v
  value: 3
  unit: V
  basis: derived
  locator: p.6 text
  note: Paper states 0.3 nm/V tuning efficiency corresponds to Vpi 3 V at DC after poling
- device_id: kohli2025-rt
  field: bw_measured_to_ghz
  value: 75
  unit: GHz
  basis: extracted_from_figure
  locator: p.6 Fig. 4d; p.9 Methods
  note: Data plotted to the axis end at about +/-75 GHz (figure read; last labelled tick 70 GHz), flat response; no 3 dB crossing and no bandwidth number stated
- device_id: kohli2025-rt
  field: il_fiber_to_fiber_db
  value: 9.4
  unit: dB
  basis: measured
  locator: p.6 text
  note: Fiber-to-fiber at 1310-1315 nm; spectral position relative to resonance not stated
- device_id: kohli2025-rt
  field: eo_film_thickness_nm
  value: 200
  unit: nm
  basis: measured
  locator: p.3 text
  note: Stated as ~200 nm for BTO waveguide at SiN-BTO coupler; same chip
- device_id: kohli2025-rt
  field: electrode_metal
  value: gold
  unit: ''
  basis: measured
  locator: p.3 text; Fig. 1c
- device_id: kohli2025-rt
  field: cladding
  value: silicon dioxide
  unit: ''
  basis: measured
  locator: p.3 text; p.8-9 Methods
- device_id: kohli2025-rt
  field: max_baud_gbd
  value: 200
  unit: GBd
  basis: measured
  locator: p.7 text; Fig. 6b
  note: 2PAM, BER 3.10e-2 below SD-FEC, full DSP
- device_id: kohli2025-rt
  field: modulation_format
  value: 2PAM
  unit: ''
  basis: measured
  locator: p.7 text; Fig. 6b
  note: IM/DD
- device_id: kohli2025-mzm
  field: vpi_mzm_pushpull_dc_v
  value: 1.8
  unit: V
  basis: measured
  locator: p.4 text; p.8 Discussion
  note: MZ push-pull configuration, DC; the paper's Discussion headlines this value; the row's vpi_dc_v keeps the per-phase-shifter value
- device_id: kohli2025-mzm
  field: drive_vpp_v
  value: 1.13
  unit: V
  basis: measured
  locator: p.10 Methods; p.2 text
  note: Approx; measured at 200 GBd electrical back-to-back, path losses at 50 GHz subtracted
- device_id: kohli2025-mzm
  field: vpi_convention
  value: per_arm_phase_shifter
  unit: ''
  basis: measured
  locator: p.4-5 text
  note: Vpi quoted per phase shifter; push-pull MZ value stated separately
- device_id: kohli2025-mzm
  field: drive
  value: push_pull
  unit: ''
  basis: measured
  locator: p.4-5 text; p.10 Methods
  note: Push-pull stated for MZ and IQ
- device_id: kohli2025-mzm
  field: bw3db_reference
  value: 10ghz
  unit: ''
  basis: measured
  locator: p.4 text; Fig. 2d / Fig. 3b captions
  note: Drop stated between 10 GHz and upper frequency
- device_id: kohli2025-mzm
  field: electrode_type
  value: plasmonic_lumped
  unit: ''
  basis: measured
  locator: p.4 text
  note: Bandwidth explained as RC limit; metal-insulator-metal plasmonic slot
- device_id: kohli2025-mzm
  field: waveguide_platform
  value: bto_on_sin
  unit: ''
  basis: measured
  locator: p.2-3 text
  note: Paper platform name
- device_id: kohli2025-iq
  field: vpi_mzm_pushpull_dc_v
  value: 2
  unit: V
  basis: measured
  locator: p.5 text
  note: MZ push-pull configuration, DC; the paper's Discussion headlines this value; the row's vpi_dc_v keeps the per-phase-shifter value
- device_id: kohli2025-iq
  field: drive_vpp_v
  value: 1.13
  unit: V
  basis: measured
  locator: p.10 Methods; p.2 text
  note: Approx; measured at 200 GBd electrical back-to-back, path losses at 50 GHz subtracted
- device_id: kohli2025-iq
  field: vpi_convention
  value: per_arm_phase_shifter
  unit: ''
  basis: measured
  locator: p.4-5 text
  note: Vpi quoted per phase shifter; push-pull MZ value stated separately
- device_id: kohli2025-iq
  field: drive
  value: push_pull
  unit: ''
  basis: measured
  locator: p.4-5 text; p.10 Methods
  note: Push-pull stated for MZ and IQ
- device_id: kohli2025-iq
  field: bw3db_reference
  value: 10ghz
  unit: ''
  basis: measured
  locator: p.4 text; Fig. 2d / Fig. 3b captions
  note: Drop stated between 10 GHz and upper frequency
- device_id: kohli2025-iq
  field: electrode_type
  value: plasmonic_lumped
  unit: ''
  basis: measured
  locator: p.4 text
  note: Bandwidth explained as RC limit; metal-insulator-metal plasmonic slot
- device_id: kohli2025-iq
  field: waveguide_platform
  value: bto_on_sin
  unit: ''
  basis: measured
  locator: p.2-3 text
  note: Paper platform name
- device_id: kohli2025-mzm
  field: optical_input_power_dbm
  value: 20.3
  unit: dBm
  basis: measured
  locator: p.9 Methods
  note: Approx; stated as input power coupled to chip
- device_id: kohli2025-iq
  field: optical_input_power_dbm
  value: 21
  unit: dBm
  basis: measured
  locator: p.10 Methods
  note: Approx; input power to chip
- device_id: kohli2025-rt
  field: optical_input_power_dbm
  value: 13
  unit: dBm
  basis: measured
  locator: p.10 Methods
  note: Approx; power in fiber before device
- device_id: kohli2025-mzm
  field: capacitance_ff
  value: 30
  unit: fF
  basis: author_estimate
  locator: p.7 text
  note: Approx; estimated from frequency response
- device_id: kohli2025-mzm
  field: energy_per_bit_fj
  value: 10
  unit: fJ/bit
  basis: author_estimate
  locator: p.7 text
  note: Approx; paper estimate from capacitance
- device_id: kohli2025-mzm
  field: epitaxy_or_stack
  value: SiN 800 x 800 nm2 in SiO2; BTO approx 200 nm thick, approx 100 nm above SiN (spacer not stated); vertical directional coupler 80 um; gold plates form plasmonic slot
  unit: ''
  basis: measured
  locator: p.3 text; Fig. 1b-c
- device_id: kohli2025-iq
  field: epitaxy_or_stack
  value: SiN 800 x 800 nm2 in SiO2; BTO approx 200 nm thick, approx 100 nm above SiN (spacer not stated); vertical directional coupler 80 um; gold plates form plasmonic slot
  unit: ''
  basis: measured
  locator: p.3 text; Fig. 1b-c
- device_id: kohli2025-rt
  field: epitaxy_or_stack
  value: SiN 600 x 800 nm2 in SiO2; BTO approx 200 nm thick, approx 100 nm above SiN (spacer not stated); vertical directional coupler 40 um; gold plates form plasmonic slot
  unit: ''
  basis: measured
  locator: p.3 text; Fig. 1b-c
- device_id: kohli2025-rt
  field: q_loaded
  value: 1931
  unit: '1'
  basis: measured
  locator: p.6 text; Fig. 4b
  note: Quality factor of racetrack modulator
- device_id: kohli2025-rt
  field: fsr_nm
  value: 1.79
  unit: nm
  basis: measured
  locator: p.6 text
- device_id: kohli2025-rt
  field: tuning_nm_per_v
  value: 0.3
  unit: nm/V
  basis: measured
  locator: p.6 text; Fig. 4b
  note: After fully poling the BTO
- device_id: kohli2025-rt
  field: il_onchip_db
  value: 2
  unit: dB
  basis: measured
  locator: p.6 text; Fig. 4b; abstract
  note: 'Bound: stated ''less than 2 dB'' from reference waveguides; lt'
- device_id: kohli2025-rt
  field: extinction_ratio_db
  value: 6
  unit: dB
  basis: measured
  locator: p.6 text; Fig. 4b
  note: 'Bound: stated ''more than 6 dB''; resonance dip in on-chip spectrum; gt'
- device_id: kohli2025-rt
  field: er_type
  value: resonance_dip
  unit: ''
  basis: measured
  locator: p.6 Fig. 4b
  note: Read from transmission spectrum, not a dynamic measurement
  previous_value: static
- device_id: kohli2025-rt
  field: vpi_convention
  value: resonance_tuning_derived
  unit: ''
  basis: derived
  locator: p.6 text
  note: Vpi derived by paper from tuning efficiency
- device_id: kohli2025-rt
  field: electrode_type
  value: plasmonic_lumped
  unit: ''
  basis: measured
  locator: p.3 Fig. 1c; p.6 Fig. 4a
  note: Plasmonic phase shifter in racetrack
- device_id: kohli2025-rt
  field: waveguide_platform
  value: bto_on_sin
  unit: ''
  basis: measured
  locator: p.2-3 text
- device_id: kohli2025-rt
  field: drive_vpp_v
  value: 1.13
  unit: V
  basis: measured
  locator: p.10 Methods
  note: Approx; stated as applied to all modulators
- device_id: kohli2025-mzm
  field: r_eff_pm_per_v
  value: 180.0
  unit: pm/V
  basis: derived
  locator: p.4, Sec. C-band MZ modulator
  note: Effective Pockels coefficient at 40 GHz from measured Vpi vs simulation; DC value not given
derived:
- device_id: kohli2025-rt
  field: max_line_rate_gbps
  value: 200
  formula: symbol_rate_gbd * bits_per_symbol = 200 * 1 (2PAM)
  inputs:
  - max_baud_gbd
  - modulation_format

File: data/evidence/kotz2026.yaml
paper_id: kotz2026
verified_on: '2026-10-04'
source_files:
- references/kotz2026/text.md
- references/kotz2026/figures/page_02.png
entries:
- device_id: kotz2026-a
  field: wavelength_nm
  value: 1550
  unit: nm
  basis: measured
  locator: p.2, Sec. 2; p.3, Sec. 3
  note: Fiber-to-fiber loss quoted at 1550 nm; ECL at 1550 nm in the experiment
- device_id: kotz2026-a
  field: length_mm
  value: 1
  unit: mm
  basis: measured
  locator: p.2, Sec. 2
  note: 1 mm long SOH slot-waveguide phase shifters between signal and ground
- device_id: kotz2026-a
  field: vpi_dc_v
  value: 0.79
  unit: V
  basis: measured
  locator: p.1, abstract; p.2, Sec. 2
  note: 780 mV and 790 mV for the two nested MZMs; larger entered; measurement frequency not stated
- device_id: kotz2026-a
  field: drive_vpp_v
  value: 1.1
  unit: V
  basis: measured
  locator: p.3, Sec. 3 and Sec. 4
  note: Peak-to-peak swing of the drive signal below 1.1 V, no RF amplifier
- device_id: kotz2026-a
  field: il_fiber_to_fiber_db
  value: 17.7
  unit: dB
  basis: measured
  locator: p.2, Sec. 2
  note: 'Paper wording: optical fiber-to-fiber transmission (17.7 dB at 1550 nm); coupler type (GC or EC) not stated'
- device_id: kotz2026-a
  field: slab_thickness_nm
  value: 90
  unit: nm
  basis: extracted_from_figure
  locator: p.2, Fig. 1(b)
  note: Label 90 nm on the Si slab
- device_id: kotz2026-a
  field: electrode_metal
  value: aluminum
  unit: ''
  basis: measured
  locator: p.2, Sec. 2
  note: Aluminum electrodes
- device_id: kotz2026-a
  field: substrate
  value: Si substrate with buried oxide (BOX)
  unit: ''
  basis: extracted_from_figure
  locator: p.2, Fig. 1(b)
  note: Si substrate and BOX layers drawn in cross-section
- device_id: kotz2026-a
  field: cladding
  value: SOXD123 organic electro-optic material (SilOriX GmbH), poled
  unit: ''
  basis: measured
  locator: p.2, Sec. 2
  note: SOXD123 dispensed back-end-of-line and poled at elevated temperature
- device_id: kotz2026-a
  field: epitaxy_or_stack
  value: Two Si rails forming a slot filled with organic EO material; Fig. 1(b) labels 220 nm (rail height), 160 nm (slot)
    and 90 nm (slab); graded n-type doping (nD, nD+, nD++) from rails to ohmic contacts; Al electrodes connected through vias
    and thin Si slabs
  unit: ''
  basis: extracted_from_figure
  locator: p.2, Fig. 1(b); Sec. 2
  note: Dimension labels read from the cross-section schematic
- device_id: kotz2026-a
  field: max_baud_gbd
  value: 200
  unit: GBd
  basis: measured
  locator: p.1, abstract; p.3, Sec. 3
  note: 200 GBd 16QAM; 144 GBd 64QAM
- device_id: kotz2026-a
  field: modulation_format
  value: 16QAM 200 GBd over 85 km SMF (NGMI 0.857, above SD-FEC 25% OH threshold; AIR 712 Gbit/s at 192 GBd); 64QAM 144 GBd
    over 85 km SMF (NGMI above SD-FEC threshold; AIR 743 Gbit/s); single polarization, RRC roll-off 0.05
  unit: ''
  basis: measured
  locator: p.3, Sec. 3; Fig. 1(d)-(f)
  note: NGMI and AIR stated by the authors; single-polarization AIR
- device_id: kotz2026-a
  field: drive
  value: push_pull
  unit: ''
  basis: derived
  locator: p.2, Sec. 2; Fig. 1(a)
  note: Single GSG feed with slot phase shifters in both gaps (Fig. 1(a)); authors do not state push-pull; same-group GSG
    convention
- device_id: kotz2026-a
  field: vpi_convention
  value: mzm_push_pull
  unit: ''
  basis: derived
  locator: p.2, Sec. 2; Fig. 1(a)
  note: MZM-level half-wave voltage under single GSG feed; convention not stated by authors; same-group GSG convention
derived: []
context_values:
- item: license_notice
  value: Optical Fiber Communication Conference (OFC) (c) 2026 Optica Publishing Group
  locator: p.1-3 page footer (repeated on every page)
  note: printed page-footer copyright notice; basis for license publisher-copyright

File: data/evidence/larocque2024.yaml
paper_id: larocque2024
verified_on: '2026-10-02'
source_files:
- references/larocque2024/text.md
- references/larocque2024/crossref.json
- references/larocque2024/figures/page_04.png
- references/larocque2024/figures/page_05.png
entries:
- device_id: larocque2024-a
  field: wavelength_nm
  value: 1548.66
  unit: nm
  basis: measured
  locator: p.4, Fig. 3a; p.5, Fig. 4b caption
  note: lambda = 1548.66 nm laser wavelength of the Fig. 4b map
- device_id: larocque2024-a
  field: bw3db_ghz
  value: 1.5
  unit: GHz
  basis: measured
  locator: p.3 text; p.5, Fig. 4a
  note: Each cavity 3 dB cutoff around 1.5 GHz; Fig. 4a draws -3 and -6 dB lines; dB convention (optical or electrical) not stated
- device_id: larocque2024-a
  field: bw_measured_to_ghz
  value: 5.0
  unit: GHz
  basis: extracted_from_figure
  locator: p.5, Fig. 4a
  note: Small-signal response plotted to 5 GHz (axis limit)
- device_id: larocque2024-a
  field: extinction_ratio_db
  value: 30.0
  unit: dB
  basis: measured
  locator: p.3 text; p.5, Fig. 4b inset
  note: More than 30 dB extinction at destructive interference; static transmission map
- device_id: larocque2024-a
  field: drive_vpp_v
  value: 2.0
  unit: V
  basis: measured
  locator: p.2 text; p.3 text
  note: 2 V peak to peak for 4-QAM; +-1 V on each cavity
- device_id: larocque2024-a
  field: eo_film_thickness_nm
  value: 600.0
  unit: nm
  basis: design_target
  locator: p.6, Methods
  note: 600 nm thick x-cut TFLN wafer from NanoLN
- device_id: larocque2024-a
  field: etch_depth_nm
  value: 400.0
  unit: nm
  basis: design_target
  locator: p.6, Methods
  note: Etch configured to remove 400 nm of LN
- device_id: larocque2024-a
  field: rib_width_nm
  value: 800.0
  unit: nm
  basis: design_target
  locator: p.6, Methods
  note: Waveguide width 800 nm, tapering to 900 nm in the PhC region
- device_id: larocque2024-a
  field: sidewall_angle_deg
  value: 55.0
  unit: deg
  basis: derived
  locator: p.6, Methods
  note: Film-plane angle = 90 - 35 = 55 deg; paper gives 35 deg from chip normal. Bragg-gap inner sidewall about 17 deg from normal
- device_id: larocque2024-a
  field: electrode_thickness_um
  value: 0.5
  unit: um
  basis: design_target
  locator: p.6, Methods
  note: 500 nm thick gold electrodes, lift-off
- device_id: larocque2024-a
  field: electrode_metal
  value: Au
  unit: ''
  basis: design_target
  locator: p.6, Methods
  note: Gold electrodes
- device_id: larocque2024-a
  field: crystal_cut
  value: x-cut
  unit: ''
  basis: design_target
  locator: p.6, Methods
  note: x-cut TFLN on insulator
- device_id: larocque2024-a
  field: modulation_format
  value: 4-QAM (2 bits/symbol) from two binary-driven cavities, 2^7-1 PRBS, 20 MHz to 1 GHz modulation frequency, EVM below 0.27 (average over symbols) up to near the 3 dB cutoff
  unit: ''
  basis: measured
  locator: p.3-4 text; p.5, Fig. 5d
  note: Constellations at 20 MHz, 100 MHz, 250 MHz, 500 MHz, 1 GHz; EVM below 0.27
- device_id: larocque2024-a
  field: energy_per_bit_fj
  value: 25.8
  unit: fJ/bit
  basis: author_estimate
  locator: p.4 Discussion; p.19 Supp VI
  note: Estimated average 25.8 fJ/bit from simulated capacitances, 0-2 V swings
- device_id: larocque2024-a
  field: q_loaded
  value: 70000
  unit: '1'
  basis: measured
  locator: p.2 text; p.4, Table I
  note: About 70,000; fitted Q1 6.6e4 and Q2 7.4e4
- device_id: larocque2024-a
  field: tuning_nm_per_v
  value: -0.0092
  unit: nm/V
  basis: extracted_from_figure
  locator: p.4, Fig. 3(b)
  note: 'Fig. 3(b): resonance moves to shorter wavelength as V1 rises (9.2 pm/V slope); blue shift per positive volt; Table I lists +1.15 GHz/V'
- device_id: larocque2024-a
  field: drive
  value: dual_drive
  unit: ''
  basis: derived
  locator: p.23, Supp Fig. 16 caption; p.5, Fig. 5b
  note: Authors do not name a drive type; two cavities driven by two independent PRBS signals, entered as dual_drive
derived:
- device_id: larocque2024-a
  field: slab_thickness_nm
  value: 200
  formula: eo_film_thickness_nm - etch_depth_nm = 600 - 400
  inputs:
  - eo_film_thickness_nm
  - etch_depth_nm
