Repository: jwt625/eo-modulator-atlas

# EO Modulator Atlas

A traceable literature database and static browser explorer for electro-optic
modulators. The integrated atlas contains **184 papers (2012-2026), 407 device rows and
240 organizations**, all papers with `audit_status: audited` (checked 2026-10-05). It also holds
1,723 author-affiliation rows, 212 geolocated institution sites and 1,278 deduplicated people. The candidate index contains
461 records and distillation is continuing. Each reported metric has an evidence locator and
basis. Missing values stay empty.

File: data/evidence/lee2020.yaml
paper_id: lee2020
verified_on: '2026-10-02'
source_files:
- references/lee2020/text.md
- references/lee2020/crossref.json
- references/lee2020/figures/page_04.png
- references/lee2020/figures/page_05.png
- references/lee2020/figures/page_17.png
entries:
- device_id: lee2020-a
  field: length_mm
  value: 0.005
  unit: mm
  basis: measured
  locator: p.3 Fig. 1 caption; p.13 Sec. 2.3
  note: graphene capacitor 5 um long around the ring arc
- device_id: lee2020-a
  field: capacitance_ff
  value: 9
  unit: fF
  basis: author_estimate
  locator: p.3; p.7
  note: about 9 fF; C 1.85 fF/um at 4.9 K x 5 um; capacitance changes under 5% from 293 K to 1.5 K
- device_id: lee2020-a
  field: rib_width_nm
  value: 1300
  unit: nm
  basis: measured
  locator: p.2; p.12 Sec. 2.1
  note: Si3N4 waveguide width 1.3 um
- device_id: lee2020-a
  field: buffer_oxide_um
  value: 4.3
  unit: um
  basis: measured
  locator: p.12 Sec. 2.1
  note: 4.3 um thermal SiO2
- device_id: lee2020-a
  field: electrode_metal
  value: Cr/Pd/Au 1 nm/45 nm/55 nm
  unit: ''
  basis: measured
  locator: p.13 Sec. 2.3
  note: Cr/Pd/Au lift-off
- device_id: lee2020-a
  field: substrate
  value: 330 nm LPCVD Si3N4 on 4.3 um thermal SiO2 on silicon
  unit: ''
  basis: measured
  locator: p.12 Sec. 2.1
  note: LPCVD Si3N4 330 nm on thermal oxide on Si
- device_id: lee2020-a
  field: cladding
  value: PECVD SiO2 planarized by CMP; 40 nm Al2O3 over the top graphene
  unit: ''
  basis: measured
  locator: p.13-14 Sec. 2.3
  note: PECVD SiO2 planarized by CMP; 40 nm Al2O3 top clad
- device_id: lee2020-a
  field: epitaxy_or_stack
  value: Si3N4 ring (1.3 um x 330 nm, radius 40 um, bus gap about 180 nm); CVD graphene / 30 nm ALD Al2O3 / CVD graphene capacitor 5 um long on the ring arc; electrodes 0.45 um from waveguide
  unit: ''
  basis: measured
  locator: p.2-3, p.12-14; Fig. 1
  note: ring radius 40 um; gap about 180 nm; electrodes 0.45 um from waveguide; 30 nm Al2O3 gate
- device_id: lee2020-a
  field: bw3db_reference_freq_ghz
  value: 0.001
  unit: GHz
  basis: measured
  locator: p.4
  note: curves normalized to the response at 1 MHz before single-pole fit
- device_id: lee2020-a
  field: bw3db_ghz
  value: 14.7
  unit: GHz
  basis: derived
  locator: abstract p.1; p.4; Fig. 3 (4.9 K panel)
  note: 3 dB point of single-pole fit of S21; raw trace crosses -3 dB near 12-13 GHz (approximate figure reading)
- device_id: lee2020-a
  field: drive_vpp_v
  value: 3
  unit: V
  basis: measured
  locator: p.4; Fig. 3 caption
  note: 13.5 dBm RF, Vpp 3 V, -9 V DC bias
- device_id: lee2020-b
  field: length_mm
  value: 0.005
  unit: mm
  basis: measured
  locator: p.3 Fig. 1 caption; p.13 Sec. 2.3
  note: graphene capacitor 5 um long around the ring arc
- device_id: lee2020-b
  field: capacitance_ff
  value: 9
  unit: fF
  basis: author_estimate
  locator: p.3; p.7
  note: about 9 fF; C 1.85 fF/um at 4.9 K x 5 um; capacitance changes under 5% from 293 K to 1.5 K
- device_id: lee2020-b
  field: rib_width_nm
  value: 1300
  unit: nm
  basis: measured
  locator: p.2; p.12 Sec. 2.1
  note: Si3N4 waveguide width 1.3 um
- device_id: lee2020-b
  field: buffer_oxide_um
  value: 4.3
  unit: um
  basis: measured
  locator: p.12 Sec. 2.1
  note: 4.3 um thermal SiO2
- device_id: lee2020-b
  field: electrode_metal
  value: Cr/Pd/Au 1 nm/45 nm/55 nm
  unit: ''
  basis: measured
  locator: p.13 Sec. 2.3
  note: Cr/Pd/Au lift-off
- device_id: lee2020-b
  field: substrate
  value: 330 nm LPCVD Si3N4 on 4.3 um thermal SiO2 on silicon
  unit: ''
  basis: measured
  locator: p.12 Sec. 2.1
  note: LPCVD Si3N4 330 nm on thermal oxide on Si
- device_id: lee2020-b
  field: cladding
  value: PECVD SiO2 planarized by CMP; 40 nm Al2O3 over the top graphene
  unit: ''
  basis: measured
  locator: p.13-14 Sec. 2.3
  note: PECVD SiO2 planarized by CMP; 40 nm Al2O3 top clad
- device_id: lee2020-b
  field: epitaxy_or_stack
  value: Si3N4 ring (1.3 um x 330 nm, radius 40 um, bus gap about 180 nm); CVD graphene / 30 nm ALD Al2O3 / CVD graphene capacitor 5 um long on the ring arc; electrodes 0.45 um from waveguide
  unit: ''
  basis: measured
  locator: p.2-3, p.12-14; Fig. 1
  note: ring radius 40 um; gap about 180 nm; electrodes 0.45 um from waveguide; 30 nm Al2O3 gate
- device_id: lee2020-b
  field: bw3db_reference_freq_ghz
  value: 0.001
  unit: GHz
  basis: measured
  locator: p.4
  note: curves normalized to the response at 1 MHz before single-pole fit
- device_id: lee2020-b
  field: wavelength_nm
  value: 1586.2
  unit: nm
  basis: measured
  locator: p.3; Fig. 2(a)
  note: resonance 'around 1,586.2 nm'; approx qualifier applied
- device_id: lee2020-b
  field: bw3db_ghz
  value: 12.6
  unit: GHz
  basis: derived
  locator: abstract p.1; p.4; Fig. 3 (293 K panel)
  note: 3 dB point of single-pole fit of S21; raw trace and fit meet near 12.6 GHz
- device_id: lee2020-b
  field: drive_vpp_v
  value: 3
  unit: V
  basis: measured
  locator: p.4; Fig. 3 caption
  note: 13.5 dBm RF, Vpp 3 V, -9 V DC bias
- device_id: lee2020-b
  field: extinction_ratio_db
  value: 7
  unit: dB
  basis: measured
  locator: p.3-4; Fig. 2(a)
  note: change of resonance transmission over 9 V; 'more than 7 dB'
- device_id: lee2020-b
  field: q_loaded
  value: 3700
  unit: '1'
  basis: measured
  locator: p.4; Fig. 2(b)
  note: about 3700 at 9 V (about 3500 at 0 V)
- device_id: lee2020-b
  field: max_baud_gbd
  value: 20
  unit: GBd
  basis: measured
  locator: p.15 Methods; Fig. S2 (p.17)
  note: NRZ at 20 Gb/s
- device_id: lee2020-b
  field: max_line_rate_gbps
  value: 20
  unit: Gb/s
  basis: measured
  locator: Fig. S2 (p.17)
  note: eye diagrams 5, 10, 15, 17.5, 20 Gb/s
- device_id: lee2020-b
  field: modulation_format
  value: NRZ, PRBS 2^9-1, 5 to 20 Gb/s; calculated BER 7.4e-4 at 20 Gb/s (from eye Q)
  unit: ''
  basis: measured
  locator: p.15 Methods; Fig. S2 (p.17)
  note: BER 0.5 erfc(Q/sqrt2); 7.4e-4 at 20 Gb/s
- device_id: lee2020-a
  field: temperature_k
  value: 4.9
  unit: K
  basis: measured
  locator: p.4, Fig. 3
  note: Stated chip temperature of the measurement; no conversion needed.
- device_id: lee2020-b
  field: temperature_k
  value: 293.0
  unit: K
  basis: measured
  locator: p.4, Fig. 3
  note: Stated chip temperature of the measurement; no conversion needed.
derived: []

File: data/evidence/lee2020a.yaml
paper_id: lee2020a
verified_on: '2026-10-02'
source_files:
- references/lee2020a/text.md
- references/lee2020a/figures/page_05.png
- references/lee2020a/figures/page_07.png
entries:
- device_id: lee2020a-a
  field: length_mm
  value: 0.1
  unit: mm
  basis: measured
  locator: p.3 Fig. 2 caption
  note: 100 um long and 1.3 um wide capacitor
- device_id: lee2020a-a
  field: bw3db_ghz
  value: 3.92
  unit: GHz
  basis: derived
  locator: p.4-5; Fig. 3(c)
  note: mean over 32 devices of single-pole fit time constants
- device_id: lee2020a-a
  field: drive_vpp_v
  value: 6
  unit: V
  basis: measured
  locator: p.5; Fig. 4 caption
  note: NRZ PRBS 2^9-1 at Vpp = 6 V
- device_id: lee2020a-a
  field: il_onchip_db
  value: 7
  unit: dB
  basis: measured
  locator: p.7; Fig. 5(c) caption
  note: authors state 5 dB modulation with 7 dB IL; read from model curve agreeing with data, static sweep 0 to -17 V
- device_id: lee2020a-a
  field: extinction_ratio_db
  value: 5
  unit: dB
  basis: measured
  locator: p.7; Fig. 5(c) caption
  note: modulation of 5 dB for current device; model curve agrees with data, static sweep about 17 V
- device_id: lee2020a-a
  field: energy_per_bit_fj
  value: 1600
  unit: fJ/bit
  basis: derived
  locator: p.5-6
  note: about 1.6 pJ/bit from E = C Vpp^2/4
- device_id: lee2020a-a
  field: capacitance_ff
  value: 180
  unit: fF
  basis: author_estimate
  locator: p.6
  note: small device capacitance of around 180 fF
- device_id: lee2020a-a
  field: max_baud_gbd
  value: 7
  unit: GBd
  basis: measured
  locator: p.5; Fig. 4
  note: 7 Gbit/s NRZ
- device_id: lee2020a-a
  field: max_line_rate_gbps
  value: 7
  unit: Gb/s
  basis: measured
  locator: p.5; Fig. 4
  note: 7 Gbit/s per modulator; 210 Gbit/s aggregate over 30 devices
- device_id: lee2020a-a
  field: modulation_format
  value: NRZ, PRBS 2^9-1, 7 Gbit/s per modulator (BER below HD-FEC 3.8e-3 for 30 of 32 devices)
  unit: ''
  basis: measured
  locator: p.5; Fig. 4 caption
  note: BER below 3.8e-3 for 30 of 32 devices
- device_id: lee2020a-a
  field: rib_width_nm
  value: 1300
  unit: nm
  basis: measured
  locator: p.2 Fig. 1 caption
  note: waveguide 1.3 um wide
- device_id: lee2020a-a
  field: buffer_oxide_um
  value: 4.3
  unit: um
  basis: design_target
  locator: p.3
  note: 4.3 um thermal SiO2
- device_id: lee2020a-a
  field: electrode_metal
  value: Cr/Pd/Au 1 nm/45 nm/50 nm
  unit: ''
  basis: measured
  locator: p.3 Fig. 2 caption
  note: Cr/Pd/Au 1 nm/45 nm/50 nm
- device_id: lee2020a-a
  field: substrate
  value: 330 nm LPCVD Si3N4 on 4.3 um thermal SiO2 on silicon
  unit: ''
  basis: measured
  locator: p.3
  note: 330 nm LPCVD Si3N4 on 4.3 um thermal SiO2 on Si
- device_id: lee2020a-a
  field: cladding
  value: PECVD SiO2 planarized by CMP; 10 nm ALD Al2O3 under bottom graphene; 30 nm Al2O3 gate; 30 nm Al2O3 over top graphene
  unit: ''
  basis: measured
  locator: p.2-4; Fig. 5 caption
  note: 10 nm / 30 nm / 30 nm Al2O3
- device_id: lee2020a-a
  field: epitaxy_or_stack
  value: Si3N4 waveguide 1.3 um x 330 nm; CVD graphene (Grolltex) / 30 nm ALD Al2O3 / CVD graphene capacitor 1.3 um wide, 100 um long directly on the waveguide; electrodes 1.2 um from waveguide
  unit: ''
  basis: measured
  locator: p.2-3; Fig. 1, Fig. 5 caption
  note: electrodes 1.2 um from waveguide
- device_id: lee2020a-b
  field: il_onchip_db
  value: 1
  unit: dB
  basis: simulated
  locator: p.7; Fig. 5(c) caption
  note: optimized HfO2 design, purple curve
- device_id: lee2020a-b
  field: extinction_ratio_db
  value: 15
  unit: dB
  basis: simulated
  locator: p.7; Fig. 5(c) caption
  note: modulation depth before breakdown
- device_id: lee2020a-b
  field: rib_width_nm
  value: 1300
  unit: nm
  basis: design_target
  locator: p.2, p.7
  note: waveguide width unchanged, 1.3 um
- device_id: lee2020a-b
  field: buffer_oxide_um
  value: 4.3
  unit: um
  basis: design_target
  locator: p.3 (fabricated stack); p.7 Fig. 5(a)
  note: 4.3 um thermal SiO2, unchanged
- device_id: lee2020a-b
  field: substrate
  value: 330 nm LPCVD Si3N4 on 4.3 um thermal SiO2 on silicon
  unit: ''
  basis: design_target
  locator: p.3
  note: unchanged substrate
- device_id: lee2020a-b
  field: cladding
  value: HfO2 gate dielectric 45 nm (simulated design); other layers as in Fig. 5(a)
  unit: ''
  basis: simulated
  locator: p.7; Fig. 5(a)
  note: gate thickness increased from 30 nm to 45 nm
- device_id: lee2020a-b
  field: epitaxy_or_stack
  value: same Si3N4 waveguide and capacitor width as the fabricated device with 45 nm HfO2 gate (kappa-enhanced) and electrodes 1.0 um from the waveguide (Fig. 5(a))
  unit: ''
  basis: simulated
  locator: p.7; Fig. 5(a)
  note: electrodes 1.0 um vs 1.2 um for the fabricated device
derived: []

File: data/evidence/lee2026.yaml
paper_id: lee2026
verified_on: '2026-10-04'
source_files:
- references/lee2026/text.md
- references/lee2026/crossref.json
- references/lee2026/figures/page_04.png
- references/lee2026/figures/page_05.png
- references/lee2026/figures/page_06.png
- references/lee2026/figures/page_07.png
entries:
- device_id: lee2026-a
  field: eo_film_thickness_nm
  value: 800
  unit: nm
  basis: measured
  locator: p.2
  note: 800 nm X-cut LN on 4.7 um oxide on Si
- device_id: lee2026-a
  field: etch_depth_nm
  value: 500
  unit: nm
  basis: measured
  locator: p.2; p.8 Methods
  note: ion-milled etch depth 500 nm
- device_id: lee2026-a
  field: rib_width_nm
  value: 4000
  unit: nm
  basis: measured
  locator: p.2; p.4 Fig. 1(f) caption
  note: waveguide top width 4 um (w0)
- device_id: lee2026-a
  field: slab_thickness_nm
  value: 300
  unit: nm
  basis: measured
  locator: p.2
  note: remaining 300 nm slab; Fig. 1 caption lists 0.25 um
- device_id: lee2026-a
  field: electrode_gap_um
  value: 6.5
  unit: um
  basis: design_target
  locator: p.2; p.4 Fig. 1(f) caption
  note: smallest gap g = 6.5 um chosen by co-design
- device_id: lee2026-a
  field: electrode_thickness_um
  value: 0.8
  unit: um
  basis: measured
  locator: p.3; p.4 Fig. 1(f) caption
  note: 800 nm thick Au
- device_id: lee2026-a
  field: electrode_metal
  value: gold
  basis: measured
  locator: p.3
  note: thick Au metal thickness of 800 nm
- device_id: lee2026-a
  field: buffer_oxide_um
  value: 4.7
  unit: um
  basis: design_target
  locator: p.2 (wafer); p.4 Fig. 1(f) caption
  note: wafer BOX (p.2); oxide removed around the waveguide; h_air = 4.7 um
- device_id: lee2026-a
  field: substrate
  value: silicon; oxide removed around the waveguide (air gap 4.7 um beneath it)
  basis: measured
  locator: p.2; p.8 Methods
  note: BOE etch releases the oxide only around the waveguide
- device_id: lee2026-a
  field: cladding
  value: air
  basis: extracted_from_figure
  locator: p.4 Fig. 1(f)
  note: cross-section shows no top cladding
- device_id: lee2026-a
  field: crystal_cut
  value: x-cut
  basis: measured
  locator: p.2
- device_id: lee2026-a
  field: epitaxy_or_stack
  value: 800 nm X-cut LN / 4.7 um SiO2 / Si; oxide released around the waveguide through air holes
  basis: measured
  locator: p.2; p.4 Fig. 1(a)
  note: stack from the wafer description and Fig. 1(a) inset
- device_id: lee2026-a
  field: length_mm
  value: 20
  unit: mm
  basis: measured
  locator: p.2; Fig. 2 caption
  note: 2 cm active modulation length, push-pull amplitude modulator
- device_id: lee2026-a
  field: wavelength_nm
  value: 2700
  unit: nm
  basis: measured
  locator: p.2; Fig. 2(b)
  note: Vpi and MW Vpi at 2.7 um
- device_id: lee2026-a
  field: vpi_dc_v
  value: 2.7
  unit: V
  basis: measured
  locator: p.5 Fig. 2(b)
  note: label 2.7 V at 2.7 um; 100 kHz saw-tooth
- device_id: lee2026-a
  field: vpi_rf_v
  value: 5
  unit: V
  basis: measured
  locator: p.6 Fig. 3(d) caption; p.3
  note: extracted from optical spectrum under MW drive; 5.26 V at 34 GHz
- device_id: lee2026-a
  field: vpi_rf_freq_ghz
  value: 27
  unit: GHz
  basis: measured
  locator: p.6 Fig. 3(d) caption
  note: abstract range 4.5-6.5 V at 25-35 GHz
- device_id: lee2026-a
  field: bw3db_ghz
  value: 40
  unit: GHz
  basis: author_estimate
  locator: p.3 conclusion; p.8 Table 1 notes c, d
  note: 'authors: EO bandwidth exceeding 40 GHz; their 50 GHz fit is extrapolated (Table 1 note d)'
- device_id: lee2026-a
  field: bw3db_reference_freq_ghz
  value: 2
  unit: GHz
  basis: measured
  locator: p.6 Fig. 3(d) caption
  note: response referenced to performance at 2 GHz
- device_id: lee2026-a
  field: bw_measured_to_ghz
  value: 35
  unit: GHz
  basis: measured
  locator: p.1 abstract; p.6 Fig. 3(d)
  note: Vpi,MW and EO points span 25-35 GHz; 40 GHz is the generator and VNA limit
- device_id: lee2026-a
  field: extinction_ratio_db
  value: 7.1
  unit: dB
  basis: measured
  locator: p.9 Methods; Ext. Data Fig. 2
  note: 7.1 dB from sinusoidal fit, lock-in measurement at 2.7 um
- device_id: lee2026-a
  field: rf_loss_db_per_cm
  value: 2.75
  unit: dB/cm
  basis: measured
  locator: p.2-3; p.6 Fig. 3(a)
  note: S21-extracted loss; 2 dB/cm at 10 GHz
- device_id: lee2026-a
  field: rf_loss_freq_ghz
  value: 40
  unit: GHz
  basis: measured
  locator: p.2-3; p.6 Fig. 3(a)
- device_id: lee2026-a
  field: ng_opt
  value: 2.29
  unit: '1'
  basis: simulated
  locator: p.3; p.6 Fig. 3(c)
  note: optical group index 2.29 of the suspended waveguide, dashed line
- device_id: lee2026-a
  field: max_baud_gbd
  value: 1.5
  unit: GBd
  basis: measured
  locator: p.3; p.7 Fig. 5
  note: 1.5 GBd OOK and PAM-4, detector limited
- device_id: lee2026-a
  field: modulation_format
  value: OOK 1.5 GBd; PAM-4 0.5 and 1.5 GBd; PAM-8 0.5 GBd (BER below the 7 percent HD-FEC threshold; offline RLS equalization for PAM)
  basis: measured
  locator: p.3; p.7 Fig. 5
- device_id: lee2026-a
  field: vpi_convention
  value: mzm_push_pull
  basis: measured
  locator: p.2
  note: active modulation length of 2 cm in a push-pull configuration
- device_id: lee2026-a
  field: drive
  value: push_pull
  basis: measured
  locator: p.2
  note: ''
- device_id: lee2026-a
  field: bw3db_reference
  value: other
  basis: measured
  locator: p.6 Fig. 3(d) caption
  note: EO response referenced to 2 GHz
- device_id: lee2026-a
  field: er_type
  value: static
  basis: measured
  locator: p.9 Methods
  note: chopper and lock-in while the AWG sweeps the applied voltage
- device_id: lee2026-a
  field: electrode_type
  value: slow_wave
  basis: measured
  locator: p.2; p.4 Fig. 1(e)
  note: segmented slow-wave T-shaped coplanar electrodes
- device_id: lee2026-a
  field: waveguide_platform
  value: suspended_lnoi
  basis: measured
  locator: p.2
  note: air-suspended TFLN
- device_id: lee2026-b
  field: eo_film_thickness_nm
  value: 800
  unit: nm
  basis: measured
  locator: p.2
  note: 800 nm X-cut LN on 4.7 um oxide on Si
- device_id: lee2026-b
  field: etch_depth_nm
  value: 500
  unit: nm
  basis: measured
  locator: p.2; p.8 Methods
  note: ion-milled etch depth 500 nm
- device_id: lee2026-b
  field: rib_width_nm
  value: 4000
  unit: nm
  basis: measured
  locator: p.2; p.4 Fig. 1(f) caption
  note: waveguide top width 4 um (w0)
- device_id: lee2026-b
  field: slab_thickness_nm
  value: 300
  unit: nm
  basis: measured
  locator: p.2
  note: remaining 300 nm slab; Fig. 1 caption lists 0.25 um
- device_id: lee2026-b
  field: electrode_gap_um
  value: 6.5
  unit: um
  basis: design_target
  locator: p.2; p.4 Fig. 1(f) caption
  note: smallest gap g = 6.5 um chosen by co-design
- device_id: lee2026-b
  field: electrode_thickness_um
  value: 0.8
  unit: um
  basis: measured
  locator: p.3; p.4 Fig. 1(f) caption
  note: 800 nm thick Au
- device_id: lee2026-b
  field: electrode_metal
  value: gold
  basis: measured
  locator: p.3
  note: thick Au metal thickness of 800 nm
- device_id: lee2026-b
  field: buffer_oxide_um
  value: 4.7
  unit: um
  basis: design_target
  locator: p.2 (wafer); p.4 Fig. 1(f) caption
  note: wafer BOX (p.2); oxide removed around the waveguide; h_air = 4.7 um
- device_id: lee2026-b
  field: substrate
  value: silicon; oxide removed around the waveguide (air gap 4.7 um beneath it)
  basis: measured
  locator: p.2; p.8 Methods
  note: BOE etch releases the oxide only around the waveguide
- device_id: lee2026-b
  field: cladding
  value: air
  basis: extracted_from_figure
  locator: p.4 Fig. 1(f)
  note: cross-section shows no top cladding
- device_id: lee2026-b
  field: crystal_cut
  value: x-cut
  basis: measured
  locator: p.2
- device_id: lee2026-b
  field: epitaxy_or_stack
  value: 800 nm X-cut LN / 4.7 um SiO2 / Si; oxide released around the waveguide through air holes
  basis: measured
  locator: p.2; p.4 Fig. 1(a)
  note: stack from the wafer description and Fig. 1(a) inset
- device_id: lee2026-b
  field: length_mm
  value: 20
  unit: mm
  basis: measured
  locator: p.2; Fig. 2 caption
  note: 2 cm active modulation length, push-pull amplitude modulator
- device_id: lee2026-b
  field: wavelength_nm
  value: 2400
  unit: nm
  basis: measured
  locator: p.2; Fig. 2(b)
- device_id: lee2026-b
  field: vpi_dc_v
  value: 2.3
  unit: V
  basis: measured
  locator: p.2; p.5 Fig. 2(b)
  note: label 2.3 V at 2.4 um; 100 kHz saw-tooth
- device_id: lee2026-b
  field: vpil_dc_vcm
  value: 4.6
  unit: V*cm
  basis: derived
  locator: p.2; Fig. 2 caption
  note: authors state 4.6 V*cm; equals Vpi x 2 cm
- device_id: lee2026-b
  field: prop_loss_db_per_cm
  value: 6.4
  unit: dB/cm
  basis: measured
  locator: p.10 Methods
  note: measured active propagation loss with nearby electrodes
- device_id: lee2026-c
  field: eo_film_thickness_nm
  value: 800
  unit: nm
  basis: measured
  locator: p.2
  note: 800 nm X-cut LN on 4.7 um oxide on Si
- device_id: lee2026-c
  field: etch_depth_nm
  value: 500
  unit: nm
  basis: measured
  locator: p.2; p.8 Methods
  note: ion-milled etch depth 500 nm
- device_id: lee2026-c
  field: rib_width_nm
  value: 4000
  unit: nm
  basis: measured
  locator: p.2; p.4 Fig. 1(f) caption
  note: waveguide top width 4 um (w0)
- device_id: lee2026-c
  field: slab_thickness_nm
  value: 300
  unit: nm
  basis: measured
  locator: p.2
  note: remaining 300 nm slab; Fig. 1 caption lists 0.25 um
- device_id: lee2026-c
  field: electrode_gap_um
  value: 6.5
  unit: um
  basis: design_target
  locator: p.2; p.4 Fig. 1(f) caption
  note: smallest gap g = 6.5 um chosen by co-design
- device_id: lee2026-c
  field: electrode_thickness_um
  value: 0.8
  unit: um
  basis: measured
  locator: p.3; p.4 Fig. 1(f) caption
  note: 800 nm thick Au
- device_id: lee2026-c
  field: electrode_metal
  value: gold
  basis: measured
  locator: p.3
  note: thick Au metal thickness of 800 nm
- device_id: lee2026-c
  field: buffer_oxide_um
  value: 4.7
  unit: um
  basis: design_target
  locator: p.2 (wafer); p.4 Fig. 1(f) caption
  note: wafer BOX (p.2); oxide removed around the waveguide; h_air = 4.7 um
- device_id: lee2026-c
  field: substrate
  value: silicon; oxide removed around the waveguide (air gap 4.7 um beneath it)
  basis: measured
  locator: p.2; p.8 Methods
  note: BOE etch releases the oxide only around the waveguide
- device_id: lee2026-c
  field: cladding
  value: air
  basis: extracted_from_figure
  locator: p.4 Fig. 1(f)
  note: cross-section shows no top cladding
- device_id: lee2026-c
  field: crystal_cut
  value: x-cut
  basis: measured
  locator: p.2
- device_id: lee2026-c
  field: epitaxy_or_stack
  value: 800 nm X-cut LN / 4.7 um SiO2 / Si; oxide released around the waveguide through air holes
  basis: measured
  locator: p.2; p.4 Fig. 1(a)
  note: stack from the wafer description and Fig. 1(a) inset
- device_id: lee2026-c
  field: length_mm
  value: 20
  unit: mm
  basis: measured
  locator: p.2; Fig. 2 caption
  note: 2 cm active modulation length, push-pull amplitude modulator
- device_id: lee2026-c
  field: wavelength_nm
  value: 3600
  unit: nm
  basis: measured
  locator: p.2; Fig. 2(b)
- device_id: lee2026-c
  field: vpi_dc_v
  value: 4.3
  unit: V
  basis: measured
  locator: p.2; p.5 Fig. 2(b)
  note: label 4.3 V at 3.6 um; 100 kHz saw-tooth
- device_id: lee2026-c
  field: vpil_dc_vcm
  value: 8.6
  unit: V*cm
  basis: derived
  locator: p.2; Fig. 2 caption
  note: authors state 8.6 V*cm; equals Vpi x 2 cm
- device_id: lee2026-c
  field: prop_loss_db_per_cm
  value: 10.5
  unit: dB/cm
  basis: measured
  locator: p.10 Methods
  note: measured active propagation loss with nearby electrodes
- device_id: lee2026-d
  field: eo_film_thickness_nm
  value: 800
  unit: nm
  basis: measured
  locator: p.2
  note: 800 nm X-cut LN on 4.7 um oxide on Si
- device_id: lee2026-d
  field: etch_depth_nm
  value: 500
  unit: nm
  basis: measured
  locator: p.2; p.8 Methods
  note: ion-milled etch depth 500 nm
- device_id: lee2026-d
  field: rib_width_nm
  value: 4000
  unit: nm
  basis: measured
  locator: p.2; p.4 Fig. 1(f) caption
  note: waveguide top width 4 um (w0)
- device_id: lee2026-d
  field: slab_thickness_nm
  value: 300
  unit: nm
  basis: measured
  locator: p.2
  note: remaining 300 nm slab; Fig. 1 caption lists 0.25 um
- device_id: lee2026-d
  field: electrode_gap_um
  value: 6.5
  unit: um
  basis: design_target
  locator: p.2; p.4 Fig. 1(f) caption
  note: smallest gap g = 6.5 um chosen by co-design
- device_id: lee2026-d
  field: electrode_thickness_um
  value: 0.8
  unit: um
  basis: measured
  locator: p.3; p.4 Fig. 1(f) caption
  note: 800 nm thick Au
- device_id: lee2026-d
  field: electrode_metal
  value: gold
  basis: measured
  locator: p.3
  note: thick Au metal thickness of 800 nm
- device_id: lee2026-d
  field: buffer_oxide_um
  value: 4.7
  unit: um
  basis: design_target
  locator: p.2 (wafer); p.4 Fig. 1(f) caption
  note: wafer BOX (p.2); oxide removed around the waveguide; h_air = 4.7 um
- device_id: lee2026-d
  field: substrate
  value: silicon; oxide removed around the waveguide (air gap 4.7 um beneath it)
  basis: measured
  locator: p.2; p.8 Methods
  note: BOE etch releases the oxide only around the waveguide
- device_id: lee2026-d
  field: cladding
  value: air
  basis: extracted_from_figure
  locator: p.4 Fig. 1(f)
  note: cross-section shows no top cladding
- device_id: lee2026-d
  field: crystal_cut
  value: x-cut
  basis: measured
  locator: p.2
- device_id: lee2026-d
  field: epitaxy_or_stack
  value: 800 nm X-cut LN / 4.7 um SiO2 / Si; oxide released around the waveguide through air holes
  basis: measured
  locator: p.2; p.4 Fig. 1(a)
  note: stack from the wafer description and Fig. 1(a) inset
- device_id: lee2026-d
  field: length_mm
  value: 20
  unit: mm
  basis: measured
  locator: p.2; Fig. 2 caption
  note: 2 cm active modulation length, push-pull amplitude modulator
- device_id: lee2026-d
  field: wavelength_nm
  value: 1550
  unit: nm
  basis: measured
  locator: p.2; Fig. 2(b)
  note: NIR wavelength
- device_id: lee2026-d
  field: vpi_dc_v
  value: 1.8
  unit: V
  basis: measured
  locator: p.2; p.5 Fig. 2(b)
  note: label 1.8 V at 1.55 um
- device_id: lee2026-e
  field: eo_film_thickness_nm
  value: 800
  unit: nm
  basis: measured
  locator: p.2
  note: 800 nm X-cut LN on 4.7 um oxide on Si
- device_id: lee2026-e
  field: etch_depth_nm
  value: 500
  unit: nm
  basis: measured
  locator: p.2; p.8 Methods
  note: ion-milled etch depth 500 nm
- device_id: lee2026-e
  field: rib_width_nm
  value: 4000
  unit: nm
  basis: measured
  locator: p.2; p.4 Fig. 1(f) caption
  note: waveguide top width 4 um (w0)
- device_id: lee2026-e
  field: slab_thickness_nm
  value: 300
  unit: nm
  basis: measured
  locator: p.2
  note: remaining 300 nm slab; Fig. 1 caption lists 0.25 um
- device_id: lee2026-e
  field: electrode_gap_um
  value: 6.5
  unit: um
  basis: design_target
  locator: p.2; p.4 Fig. 1(f) caption
  note: smallest gap g = 6.5 um chosen by co-design
- device_id: lee2026-e
  field: electrode_thickness_um
  value: 0.8
  unit: um
  basis: measured
  locator: p.3; p.4 Fig. 1(f) caption
  note: 800 nm thick Au
- device_id: lee2026-e
  field: electrode_metal
  value: gold
  basis: measured
  locator: p.3
  note: thick Au metal thickness of 800 nm
- device_id: lee2026-e
  field: buffer_oxide_um
  value: 4.7
  unit: um
  basis: design_target
  locator: p.2 (wafer); p.4 Fig. 1(f) caption
  note: wafer BOX (p.2); oxide removed around the waveguide; h_air = 4.7 um
- device_id: lee2026-e
  field: substrate
  value: silicon; oxide removed around the waveguide (air gap 4.7 um beneath it)
  basis: measured
  locator: p.2; p.8 Methods
  note: BOE etch releases the oxide only around the waveguide
- device_id: lee2026-e
  field: cladding
  value: air
  basis: extracted_from_figure
  locator: p.4 Fig. 1(f)
  note: cross-section shows no top cladding
- device_id: lee2026-e
  field: crystal_cut
  value: x-cut
  basis: measured
  locator: p.2
- device_id: lee2026-e
  field: epitaxy_or_stack
  value: 800 nm X-cut LN / 4.7 um SiO2 / Si; oxide released around the waveguide through air holes
  basis: measured
  locator: p.2; p.4 Fig. 1(a)
  note: stack from the wafer description and Fig. 1(a) inset
- device_id: lee2026-e
  field: length_mm
  value: 40
  unit: mm
  basis: measured
  locator: p.3; p.7 Fig. 4(a)
  note: 'double-pass: total active modulation length 4 cm'
- device_id: lee2026-e
  field: modulation_format
  value: 'EO comb: modulation index 4 pi at 29.2 GHz (2.7 um) and 4.2 pi at 27.2 GHz (2.36 um); 10 dB span 0.8 THz, 33 lines'
  basis: measured
  locator: p.3; p.7 Fig. 4(b)
  note: comb spectra at two pump wavelengths
- device_id: lee2026-a
  field: vpi_dc_freq_ghz
  value: 0.0001
  unit: GHz
  basis: measured
  locator: p.2; p.5 Fig. 2(b)
  note: 'source: We first characterize the near-DC half-wave voltage, namely Vπ, of our AM device at a low modulation frequency ...'
- device_id: lee2026-b
  field: vpi_dc_freq_ghz
  value: 0.0001
  unit: GHz
  basis: measured
  locator: p.5 Fig. 2(b) caption
  note: 'source: The measured half-wave voltage (Vπ) at 100 kHz is 2.3 - 4.26 V across the optical span from ...'
- device_id: lee2026-c
  field: vpi_dc_freq_ghz
  value: 0.0001
  unit: GHz
  basis: measured
  locator: p.5 Fig. 2(b) caption
  note: 'source: The measured half-wave voltage (Vπ) at 100 kHz is 2.3 - 4.26 V across the optical span from ...'
- device_id: lee2026-d
  field: vpi_dc_freq_ghz
  value: 0.0001
  unit: GHz
  basis: measured
  locator: p.5 Fig. 2(b) caption
  note: 'source: the suspended AM device is measured across more than an octave optical bandwidth with a half-wave voltage of ...'
derived:
- device_id: lee2026-a
  field: max_line_rate_gbps
  value: 3
  formula: 1.5 GBd PAM-4 x 2 bits per symbol = 3 Gb/s (OOK 1.5, PAM-8 0.5 x 3 = 1.5 Gb/s are lower)
  inputs:
  - 1.5 GBd PAM-4

File: data/evidence/li2020.yaml
paper_id: li2020
verified_on: '2026-10-02'
source_files:
- references/li2020/text.md
- references/li2020/crossref.json
- references/li2020/figures/page_07.png
entries:
- device_id: li2020-a
  field: wavelength_nm
  value: 1554.47
  unit: nm
  basis: measured
  locator: p.4 text; Fig. 4b
  note: Fundamental TE-like mode; Fig. 5 tuning resonance is near 1555.8 nm, identity with this one not
    stated
- device_id: li2020-a
  field: length_mm
  value: 0.03
  unit: mm
  basis: measured
  locator: p.2 text; p.7 text
  note: Electrode length 30 um covers the whole photonic-crystal structure; cavity itself 10 um
- device_id: li2020-a
  field: tuning_nm_per_v
  value: 0.016
  unit: nm/V
  basis: measured
  locator: p.4 text; Fig. 5b
  note: 16 pm/V = 1.98 GHz/V; DC, 0-4.5 V; resonance near 1555.8 nm (Fig. 5a axis)
- device_id: li2020-a
  field: q_loaded
  value: 134000
  unit: '1'
  basis: measured
  locator: p.4 text; Fig. 4b
  note: Loaded Q 1.34e5, coupling depth 93%
- device_id: li2020-a
  field: il_onchip_db
  value: 2.2
  unit: dB
  basis: measured
  locator: p.3 text
  note: Stated as around 2.2 dB, waveguide to cavity, after subtracting facet and circulator loss
- device_id: li2020-a
  field: extinction_ratio_db
  value: 11.5
  unit: dB
  basis: derived
  locator: p.4 text
  note: Full-swing ER corresponding to the 93% coupling depth, stated by the authors
- device_id: li2020-a
  field: eo_film_thickness_nm
  value: 300
  unit: nm
  basis: measured
  locator: p.2 Fig. 1 caption; p.3 text
- device_id: li2020-a
  field: etch_depth_nm
  value: 150
  unit: nm
  basis: measured
  locator: p.3 text
  note: Waveguide (wing) partial etch of 150 nm; holes fully etched 300 nm
- device_id: li2020-a
  field: rib_width_nm
  value: 1200
  unit: nm
  basis: measured
  locator: p.2 Fig. 1 caption
  note: Nanobeam width w
- device_id: li2020-a
  field: slab_thickness_nm
  value: 150
  unit: nm
  basis: measured
  locator: p.2 Fig. 1 caption; p.2 text
  note: Wing layer on which the electrodes sit
- device_id: li2020-a
  field: signal_width_um
  value: 50
  unit: um
  basis: measured
  locator: p.7 text
  note: 50 um electrode width (Fig. 2 red box) for impedance matching to the pad
- device_id: li2020-a
  field: electrode_thickness_um
  value: 0.5
  unit: um
  basis: measured
  locator: p.3 text
  note: 500 nm Au on 10 nm Ti
- device_id: li2020-a
  field: electrode_metal
  value: Ti/Au (10 nm / 500 nm)
  unit: ''
  basis: measured
  locator: p.3 text
- device_id: li2020-a
  field: buffer_oxide_um
  value: 3
  unit: um
  basis: measured
  locator: p.3 text
  note: Buried oxide before HF undercut to a suspended membrane
- device_id: li2020-a
  field: substrate
  value: silicon
  unit: ''
  basis: measured
  locator: p.3 text
  note: Silicon substrate under the buried oxide, NanoLN wafer
- device_id: li2020-a
  field: crystal_cut
  value: x-cut
  unit: ''
  basis: measured
  locator: p.3 text
- device_id: li2020-a
  field: waveguide_orientation
  value: cavity optical field along the LN optical axis z (in plane)
  unit: ''
  basis: measured
  locator: p.2 text; Fig. 1f
  note: Chosen to use r33
- device_id: li2020-a
  field: epitaxy_or_stack
  value: Si substrate / 3 um SiO2 buried oxide (undercut by diluted HF, suspended membrane) / 300 nm x-cut
    LN nanobeam, width 1200 nm, 150 nm wing, elliptical holes hx 270 nm by hy 490 nm fully etched / Ti-Au
    electrodes on the wing
  unit: ''
  basis: measured
  locator: p.2 Fig. 1 caption; p.3 text
- device_id: li2020-b
  field: q_loaded
  value: 14000
  unit: '1'
  basis: measured
  locator: p.6 text; Fig. 7 caption
  note: 'Text: lower loaded Q of 14000; caption: around 14000'
- device_id: li2020-b
  field: drive_vpp_v
  value: 2.0
  unit: V
  basis: measured
  locator: p.6 text; Fig. 7 caption
  note: NRZ driving voltage
- device_id: li2020-b
  field: bw3db_ghz
  value: 17.5
  unit: GHz
  basis: measured
  locator: p.6 text; Fig. 7a
  note: Up to around 17.5 GHz; photon-lifetime limited (about 11 ps)
- device_id: li2020-b
  field: max_baud_gbd
  value: 11
  unit: GBd
  basis: measured
  locator: p.6 text; Fig. 7b,c
  note: NRZ so baud equals bit rate; limited by PRBS generator (12 Gb/s)
- device_id: li2020-b
  field: modulation_format
  value: NRZ 2^7-1 PRBS, 9 and 11 Gb/s eye diagrams
  unit: ''
  basis: measured
  locator: p.6 text; Fig. 7b,c
- device_id: li2020-b
  field: max_line_rate_gbps
  value: 11
  unit: Gb/s
  basis: measured
  locator: p.6 text; Fig. 7c
- device_id: li2020-b
  field: energy_per_bit_fj
  value: 22
  unit: fJ/bit
  basis: derived
  locator: p.6 text
  note: Author-computed C Vpp^2 / 4, stated as about 22 fJ/bit
- device_id: li2020-b
  field: capacitance_ff
  value: 22
  unit: fF
  basis: simulated
  locator: p.3 text
  note: Numerical simulation, about 22 fF, for the 30 um electrode design
- device_id: li2020-c
  field: q_loaded
  value: 20000
  unit: '1'
  basis: measured
  locator: p.6 text; Fig. 7 caption
  note: Around 20000
- device_id: li2020-c
  field: bw3db_ghz
  value: 12.5
  unit: GHz
  basis: measured
  locator: p.6 text; Fig. 7a
  note: About 12.5 GHz
derived: []

File: data/evidence/li2022b.yaml
paper_id: li2022b
verified_on: '2026-10-02'
source_files:
- references/li2022b/text.md
- references/li2022b/figures/page_04.png
- references/li2022b/figures/page_05.png
- references/li2022b/crossref.json
entries:
- device_id: li2022b-a
  field: wavelength_nm
  value: 532
  unit: nm
  basis: measured
  locator: p.1 abstract; p.4 Optical loss measurement
  note: single-longitudinal-mode 532 nm laser
- device_id: li2022b-a
  field: length_mm
  value: 3.3
  unit: mm
  basis: design_target
  locator: p.5 Sec. 4; Fig. 4 caption
  note: modulation length
- device_id: li2022b-a
  field: vpi_dc_v
  value: 3.3
  unit: V
  basis: measured
  locator: p.5 Sec. 3 text; Fig. 6(a) arrow label
  note: authors' stated ~3.3 V (arrow label); Fig. 6(a) dashed markers sit at ~0.95 V and ~3.7 V, span ~2.75 V
- device_id: li2022b-a
  field: vpil_dc_vcm
  value: 1.1
  unit: V*cm
  basis: derived
  locator: p.1 abstract
  note: stated in abstract without derivation; 3.3 V x 3.3 mm = 1.09; a 2.75 V span would give ~0.91; paper-simulated 0.96
- device_id: li2022b-a
  field: bw3db_ghz
  value: 30
  unit: GHz
  basis: measured
  locator: p.1 abstract; p.5 Sec. 3; Fig. 6(b)
  note: beyond 30 GHz, limited by the 25 GHz photodetector; PD, cables, probes and amplifier de-embedded
- device_id: li2022b-a
  field: bw_measured_to_ghz
  value: 30
  unit: GHz
  basis: measured
  locator: p.5 Fig. 6(b)
  note: sweep ends at 30 GHz
- device_id: li2022b-a
  field: il_fiber_to_fiber_db
  value: 18.8
  unit: dB
  basis: derived
  locator: p.5 Sec. 4
  note: 'definition not given by authors; GC included by arithmetic: 2 x 5 + 2 x 0.8 + 3.3 mm x 2.2 dB/mm = 18.9'
- device_id: li2022b-a
  field: eo_film_thickness_nm
  value: 200
  unit: nm
  basis: design_target
  locator: p.2 Sec. 2
  note: x-cut LNOI, NanoLN
- device_id: li2022b-a
  field: etch_depth_nm
  value: 100
  unit: nm
  basis: design_target
  locator: p.2 Sec. 2
  note: half of the film
- device_id: li2022b-a
  field: rib_width_nm
  value: 1500
  unit: nm
  basis: design_target
  locator: p.4 Sec. 2
  note: w, waveguide width; top or bottom width not stated
- device_id: li2022b-a
  field: sidewall_angle_deg
  value: 60
  unit: deg
  basis: design_target
  locator: p.2 Sec. 2
  note: stated for all etched LN patterns in the grating-coupler paragraph
- device_id: li2022b-a
  field: electrode_gap_um
  value: 5.5
  unit: um
  basis: design_target
  locator: p.3-4 Sec. 2; Fig. 4
  note: g, designed
- device_id: li2022b-a
  field: signal_width_um
  value: 13.8
  unit: um
  basis: design_target
  locator: p.4 Sec. 2
  note: designed; ground width 60 um
- device_id: li2022b-a
  field: electrode_thickness_um
  value: 1.1
  unit: um
  basis: design_target
  locator: p.3 Sec. 2
- device_id: li2022b-a
  field: electrode_metal
  value: gold
  unit: ''
  basis: design_target
  locator: p.3 Sec. 2
- device_id: li2022b-a
  field: buffer_oxide_um
  value: 2
  unit: um
  basis: design_target
  locator: p.2 Sec. 2
  note: thermal oxide
- device_id: li2022b-a
  field: substrate
  value: silicon
  unit: ''
  basis: design_target
  locator: p.2 Sec. 2
  note: thickness not stated
- device_id: li2022b-a
  field: crystal_cut
  value: x-cut
  unit: ''
  basis: design_target
  locator: p.2 Sec. 2
- device_id: li2022b-a
  field: drive
  value: push_pull
  unit: ''
  basis: design_target
  locator: p.5 Sec. 3
  note: single-drive push-pull stated
- device_id: li2022b-a
  field: vpi_convention
  value: mzm_push_pull
  unit: ''
  basis: derived
  locator: p.2; p.5 Sec. 3
  note: authors state single-drive push-pull; convention of Vpi not named
- device_id: li2022b-a
  field: bw3db_reference
  value: low_freq_unstated
  unit: ''
  basis: measured
  locator: p.5 Fig. 6(b)
  note: trace starts near 0 dB; reference not stated
  previous_value: unspecified
- device_id: li2022b-a
  field: band
  value: visible
  unit: ''
  basis: measured
  locator: p.1 abstract
  note: 532 nm
  previous_value: visible_nir
- device_id: li2022b-a
  field: electrode_type
  value: tw_cpw
  unit: ''
  basis: design_target
  locator: p.2 Sec. 2
  note: classic coplanar waveguide travelling-wave electrodes
derived:
- device_id: li2022b-a
  field: prop_loss_db_per_cm
  value: 22
  formula: 2.2 dB/mm * 10 mm/cm
  inputs:
  - value stated in the paper in other units
- device_id: li2022b-a
  field: slab_thickness_nm
  value: 100
  formula: eo_film_thickness_nm - etch_depth_nm
  inputs:
  - eo_film_thickness_nm
  - etch_depth_nm
