Repository: jwt625/eo-modulator-atlas

# EO Modulator Atlas

A traceable literature database and static browser explorer for electro-optic
modulators. The integrated atlas contains **184 papers (2012-2026), 407 device rows and
240 organizations**, all papers with `audit_status: audited` (checked 2026-10-05). It also holds
1,723 author-affiliation rows, 212 geolocated institution sites and 1,278 deduplicated people. The candidate index contains
461 records and distillation is continuing. Each reported metric has an evidence locator and
basis. Missing values stay empty.

File: data/evidence/li2024.yaml
paper_id: li2024
verified_on: '2026-10-05'
source_files:
- references/li2024/text.md
- references/li2024/crossref.json
- references/li2024/figures/page_02.png
- references/li2024/figures/page_05.png
- references/li2024/figures/page_07.png
- references/li2024/figures/img_p02_1.png
entries:
- device_id: li2024-c
  field: wavelength_nm
  value: 1550
  unit: nm
  basis: measured
  locator: p.3, Section III-A; p.4, Section IV-A
  note: ECL at 1550 nm for the C-band runs
- device_id: li2024-c
  field: length_mm
  value: 2
  unit: mm
  basis: design_target
  locator: p.2, Section II
  note: HSPS length stated as less than 2 mm; Table II footprint 0.4 x 1.6 mm2
- device_id: li2024-c
  field: vpi_dc_v
  value: 3.6
  unit: V
  basis: measured
  locator: p.3, Section II; p.7, Table II
  note: 'Table II: Vpi at 10 MHz; MZM-level number under push-pull drive (see vpi_convention entry)'
- device_id: li2024-c
  field: vpi_convention
  value: mzm_push_pull
  unit: ''
  basis: derived
  locator: p.3, Section II
  note: 'Paper: ''single-ended drive scheme enabling standard push-pull driving with a Vpi of 3.6 V''; authors do not explicitly label the 3.6 V MZM-level.'
- device_id: li2024-c
  field: vpi_dc_freq_ghz
  value: 0.01
  unit: GHz
  basis: measured
  locator: p.2, Section II; p.7, Table II
  note: AC Vpi at 10 MHz by the method of ref. 22
- device_id: li2024-c
  field: drive_vpp_v
  value: 0.83
  unit: V
  basis: measured
  locator: p.4, Section III-B; p.7, Table II
  note: Driver-less AWG maximum of 830 mVpp; 3.3 Vpp (3.7 Vpp for PAM-8) with the RF amplifier; reference plane not stated
- device_id: li2024-c
  field: bw6db_ghz
  value: 40
  unit: GHz
  basis: measured
  locator: p.3, Section II
  note: C-band modulators, 6 dB bandwidths within 40 to 50 GHz (early technology samples)
- device_id: li2024-c
  field: il_onchip_db
  value: 2
  unit: dB
  basis: measured
  locator: abstract; p.3, Section II
  note: Entire MZM including splitters and DC tuners; excludes grating couplers
- device_id: li2024-c
  field: extinction_ratio_db
  value: 23
  unit: dB
  basis: measured
  locator: p.3, Section II
  note: DC extinction ratio of the MZM with BTO DC tuner, stated as exceeding 23 dB
- device_id: li2024-c
  field: z0_ohm
  value: 50
  unit: ohm
  basis: design_target
  locator: p.3, Section II
  note: Characteristic impedance and termination both designed to be 50 ohm
- device_id: li2024-c
  field: max_baud_gbd
  value: 128
  unit: GBd
  basis: measured
  locator: p.6, Section IV-B; Fig. 7a
  note: OOK, driver-less, below KP4-FEC with 11-tap FFE, under 1 Vpp
- device_id: li2024-c
  field: modulation_format
  value: OOK 128 GBd (net 117 Gb/s, KP4-FEC) and PAM-4 106 GBd (net 200 Gb/s, HD-FEC) driver-less; PAM-4 112 GBd (net 212 Gb/s, KP4-FEC), PAM-6 112 GBd (net 262 Gb/s, HD-FEC), PAM-8 110 GBd (net 264 Gb/s,
    SD-FEC) and PCS-PAM-8 122 GBd (net 300 Gb/s, SD-FEC) with RF amplifier
  unit: ''
  basis: measured
  locator: abstract; p.4, Section IV-A1; Fig. 2d
- device_id: li2024-c
  field: max_net_rate_gbps
  value: 300
  unit: Gb/s
  basis: measured
  locator: abstract; p.4, Section IV-A1
  note: 122 GBd PCS-PAM-8, net source entropy 2.46 bit/symbol, below 20% SD-FEC, with RF amplifier and PNLE
- device_id: li2024-c
  field: energy_per_bit_fj
  value: 9
  unit: fJ/bit
  basis: derived
  locator: abstract; p.7, Eq. 2 and Table II
  note: E/bit = (E_RF + E_DC)/B at 106 GBd PAM-4, 830 mVpp, B = 200 Gb/s; termination plus DC tuner only; driver excluded
- device_id: li2024-o
  field: length_mm
  value: 2
  unit: mm
  basis: design_target
  locator: p.2, Section II
  note: HSPS length stated as less than 2 mm; Section II parameters stated to apply to both C- and O-band MZMs
- device_id: li2024-o
  field: z0_ohm
  value: 50
  unit: ohm
  basis: design_target
  locator: p.2-3, Section II
  note: Characteristic impedance and termination both designed to be 50 ohm; Section II parameters stated to apply to both C- and O-band MZMs
- device_id: li2024-o
  field: wavelength_nm
  value: 1310
  unit: nm
  basis: measured
  locator: p.3, Section III-A; p.5, Fig. 5
  note: DFB laser at 1310 nm; tunable ECL from 1281 to 1331 nm in Fig. 6 and Table I
- device_id: li2024-o
  field: max_baud_gbd
  value: 124
  unit: GBd
  basis: measured
  locator: p.5, Section IV-A2; Fig. 5b
  note: PAM-4 over 10 km SSMF below HD-FEC, net 232 Gb/s
- device_id: li2024-o
  field: modulation_format
  value: PAM-4 106 GBd (net 200 Gb/s, KP4-FEC, 10 km), PAM-6 100 GBd (net 234 Gb/s, HD-FEC, 10 km), PAM-4 124 GBd (net 232 Gb/s, HD-FEC, 10 km), PAM-8 100 GBd (net 240 Gb/s, SD-FEC, 10 km), PAM-6 106 GBd
    (net 250 Gb/s, 6.7% FEC OH, 10 km, 1311-1321 nm), PAM-6 106 GBd (net 250 Gb/s, HD-FEC, 2 km)
  unit: ''
  basis: measured
  locator: p.5, Section IV-A2; p.5, Table I
- device_id: li2024-o
  field: max_net_rate_gbps
  value: 250
  unit: Gb/s
  basis: measured
  locator: p.5, Table I
  note: 106 GBd PAM-6, 2 km SSMF, below HD-FEC (6.7% OH), 1291-1321 nm; Table I also lists 250 Gb/s over 10 km, same format, 1311-1321 nm.
- device_id: li2024-ps
  field: length_mm
  value: 1.5
  unit: mm
  basis: design_target
  locator: p.2, Fig. 1 caption
- device_id: li2024-ps
  field: vpi_dc_v
  value: 3.2
  unit: V
  basis: measured
  locator: p.2, Fig. 1c
  note: Fit parameter in the Fig. 1c legend (average transmission vs Vpp)
- device_id: li2024-ps
  field: vpi_dc_freq_ghz
  value: 0.01
  unit: GHz
  basis: measured
  locator: p.2, Fig. 1c caption; Section II
- device_id: li2024-ps
  field: vpil_dc_vcm
  value: 0.48
  unit: V*cm
  basis: derived
  locator: abstract; p.2, Section II
  note: Paper states VpiL 4.8 V mm; converted to V cm
derived:
- device_id: li2024-ps
  field: vpil_dc_vcm
  value: 0.48
  unit: V*cm
  formula: 4.8 V*mm / 10
  inputs:
  - paper VpiL 4.8 V*mm

File: data/evidence/li2025a.yaml
paper_id: li2025a
verified_on: '2026-10-04'
source_files:
- references/li2025a/text.md
- references/li2025a/crossref.json
- references/li2025a/figures/page_04.png
- references/li2025a/figures/page_08.png
- references/li2025a/figures/page_10.png
- references/li2025a/figures/page_13.png
entries:
- device_id: li2025a-a
  field: length_mm
  value: 2.8
  unit: mm
  basis: measured
  locator: p.1 abstract; p.7; Table 1 (p.13)
  note: modulation region length
- device_id: li2025a-a
  field: vpi_dc_v
  value: 4.4
  unit: V
  basis: measured
  locator: p.8; Fig. 3(e)
  note: 50 kHz triangular sweep -4 V to 4 V
- device_id: li2025a-a
  field: vpil_dc_vcm
  value: 1.23
  unit: V*cm
  basis: derived
  locator: p.8; Table 1 (p.13)
  note: authors state 1.23 V*cm corresponding to Vpi 4.4 V; product of Vpi and 2.8 mm
- device_id: li2025a-a
  field: bw3db_ghz
  value: 67
  unit: GHz
  basis: measured
  locator: p.9; Fig. 4(a); p.10 Discussion
  note: flat response, no roll-off up to 67 GHz; no 3 dB crossing observed
- device_id: li2025a-a
  field: bw_measured_to_ghz
  value: 67
  unit: GHz
  basis: measured
  locator: p.9; Fig. 4(a)
  note: frequency range limited by the lightwave component analyzer
- device_id: li2025a-a
  field: extinction_ratio_db
  value: 4.5
  unit: dB
  basis: measured
  locator: p.9; Fig. 4(b)
  note: dynamic ER, 100 Gb/s OOK at 2.0 Vpp
- device_id: li2025a-a
  field: ng_opt
  value: 3.8
  unit: '1'
  basis: simulated
  locator: p.7; p.9
  note: design value ng about 3.8 for w0 0.6 um, delta0 0.6 um, Np 80, N 40
- device_id: li2025a-a
  field: eo_film_thickness_nm
  value: 400
  unit: nm
  basis: measured
  locator: p.6
  note: 400 nm X-cut LN thin film
- device_id: li2025a-a
  field: etch_depth_nm
  value: 200
  unit: nm
  basis: design_target
  locator: p.6
  note: ridge height designed to be 200 nm
- device_id: li2025a-a
  field: rib_width_nm
  value: 600
  unit: nm
  basis: design_target
  locator: p.7; Fig. 1(b)
  note: w0 = 0.6 um central width of the slow-light section; corrugation depth separate
- device_id: li2025a-a
  field: buffer_oxide_um
  value: 3
  unit: um
  basis: measured
  locator: p.6
  note: 3 um SiO2 under-cladding
- device_id: li2025a-a
  field: substrate
  value: silicon
  basis: extracted_from_figure
  locator: p.4 Fig. 1(a) inset
  note: Si substrate label; thickness not stated
- device_id: li2025a-a
  field: cladding
  value: air
  basis: measured
  locator: p.6
  note: air upper-cladding
- device_id: li2025a-a
  field: electrode_metal
  value: gold
  basis: extracted_from_figure
  locator: p.4 Fig. 1(a) inset
  note: Au label in the cross-section schematic
- device_id: li2025a-a
  field: crystal_cut
  value: x-cut
  basis: measured
  locator: p.6
- device_id: li2025a-a
  field: modulation_format
  value: OOK 100 Gb/s; PAM-4 200 Gb/s; PAM-8 150 Gb/s (all 2.0 Vpp; ER 4.5 / 3.8 / 3.6 dB)
  basis: measured
  locator: p.9; Fig. 4(b-d)
- device_id: li2025a-a
  field: max_line_rate_gbps
  value: 200
  unit: Gb/s
  basis: measured
  locator: p.1 abstract; p.9
  note: 200 Gb/s PAM-4
- device_id: li2025a-a
  field: drive_vpp_v
  value: 2
  unit: V
  basis: measured
  locator: p.9
- device_id: li2025a-a
  field: energy_per_bit_fj
  value: 40
  unit: fJ/bit
  basis: author_estimate
  locator: p.9
  note: estimated for 200 Gb/s PAM-4
- device_id: li2025a-a
  field: vpi_convention
  value: mzm_push_pull
  basis: derived
  locator: p.4 Eq. (1); p.6
  note: authors describe a push-pull MZM; Vpi*L equation is the push-pull form
- device_id: li2025a-a
  field: drive
  value: push_pull
  basis: measured
  locator: p.6
  note: designed slow-light MZM works with the push-pull configuration
- device_id: li2025a-a
  field: bw3db_reference
  value: low_freq_unstated
  basis: measured
  locator: Fig. 4(a)
  note: curve plotted from about 0 dB; reference frequency not stated
  previous_value: unspecified
- device_id: li2025a-a
  field: er_type
  value: dynamic
  basis: measured
  locator: p.9
  note: dynamic extinction ratios from eye diagrams
- device_id: li2025a-a
  field: vpi_dc_freq_ghz
  value: 5e-05
  unit: GHz
  basis: measured
  locator: p.8; Fig. 3(e)
  note: 'source: characterized by applying a 50-kHz triangular wave signal from an arbitrary function generator (AFG)'
derived:
- device_id: li2025a-a
  field: max_baud_gbd
  value: 100
  formula: 'OOK: 100 Gb/s / 1 bit per symbol = 100 GBd; PAM-4: 200 Gb/s / 2 bits per symbol = 100 GBd'
  inputs:
  - 100 Gb/s OOK
  - 200 Gb/s PAM-4
- device_id: li2025a-a
  field: slab_thickness_nm
  value: 200
  formula: eo_film_thickness_nm - etch_depth_nm = 400 - 200
  inputs:
  - eo_film_thickness_nm=400
  - etch_depth_nm=200

File: data/evidence/li2025b.yaml
paper_id: li2025b
verified_on: '2026-10-02'
source_files:
- references/li2025b/text.md
- references/li2025b/crossref.json
- references/li2025b/figures/page_02.png
- references/li2025b/figures/page_05.png
- references/li2025b/figures/page_06.png
- references/li2025b/figures/page_11.png
entries:
- device_id: li2025b-a
  field: wavelength_nm
  value: 1540
  unit: nm
  basis: extracted_from_figure
  locator: Fig. 3(c,d), p.5
  note: wavelength axes of the AM spectra near 1540 nm; Vpi fit wavelength not stated in text
- device_id: li2025b-a
  field: length_mm
  value: 20.8
  unit: mm
  basis: design_target
  locator: p.3 Sec. II
  note: electrode overlaps 2.08 cm of the folded waveguide in both arms
- device_id: li2025b-a
  field: vpi_dc_v
  value: 54.3
  unit: V
  basis: derived
  locator: p.4 Sec. III; p.15 Eq. D33
  note: fit of 1 MHz lock-in AM spectrum (Eq. D33), +/-1.3 V; DC-sweep Vpi (Fig. 3(d)) value not printed
- device_id: li2025b-a
  field: bw3db_ghz
  value: 0.8
  unit: GHz
  basis: measured
  locator: p.6 Sec. III; Fig. 5
  note: approx; EO S21 swept 0.1-9 GHz; lumped-electrode RC limited
- device_id: li2025b-a
  field: bw3db_reference_freq_ghz
  value: 0.1
  unit: GHz
  basis: measured
  locator: p.6 Sec. III; p.15 Appendix E Eq. E2
  note: response normalized to 100 MHz; APD response de-embedded
- device_id: li2025b-a
  field: il_fiber_to_fiber_db
  value: 29.8
  unit: dB
  basis: measured
  locator: p.6 Sec. IV
  note: 'end-to-end: 7.0 dB per grating coupler (2x), 1.0 dB per Y-splitter (2x), 13.8 dB propagation'
- device_id: li2025b-a
  field: prop_loss_db_per_cm
  value: 5.5
  unit: dB/cm
  basis: derived
  locator: p.6 Sec. IV
  note: extracted from loaded Q of racetrack resonators on the same chip; Appendix C p.11 gives about 3.71
- device_id: li2025b-a
  field: eo_film_thickness_nm
  value: 340
  unit: nm
  basis: design_target
  locator: p.3 Sec. II; p.8 Appendix A
  note: GaAs device layer on 2 um Al0.6Ga0.4As buffer
- device_id: li2025b-a
  field: etch_depth_nm
  value: 240
  unit: nm
  basis: design_target
  locator: Fig. 1 caption, p.2
  note: rib etch depth; parameter used in the FEM simulations
- device_id: li2025b-a
  field: rib_width_nm
  value: 540
  unit: nm
  basis: design_target
  locator: Fig. 1 caption, p.2
  note: waveguide width used in simulations; p.6 mentions 550 nm widths in general
- device_id: li2025b-a
  field: electrode_thickness_um
  value: 0.46
  unit: um
  basis: design_target
  locator: Fig. 1 caption, p.2
  note: simulation parameter t_elec; equals the 45/15/400 nm AuGe/Ni/Au stack sum (App. A step (f))
- device_id: li2025b-a
  field: electrode_metal
  value: AuGe/Ni/Au (45/15/400 nm)
  unit: ''
  basis: design_target
  locator: p.8 App. A step (f); p.3 Sec. II
  note: single metallization step described; thickness sum equals t_elec 460 nm (Fig. 1 caption)
- device_id: li2025b-a
  field: signal_width_um
  value: 5
  unit: um
  basis: design_target
  locator: Fig. 1 caption, p.2
  note: top electrode width w_elec
- device_id: li2025b-a
  field: substrate
  value: n-doped GaAs (1e18 cm^-3) with 2 um Al0.6Ga0.4As buffer removed beneath the waveguide
  unit: ''
  basis: design_target
  locator: p.8 Appendix A; Fig. 1 caption
  note: HF undercut leaves 2 um air gap
- device_id: li2025b-a
  field: cladding
  value: PECVD SiO2 2.2 um top; air gap below (suspended)
  unit: ''
  basis: design_target
  locator: p.8 Appendix A; Fig. 1 caption
  note: top oxide offsets the signal electrode from the waveguide
- device_id: li2025b-a
  field: crystal_cut
  value: (100) GaAs
  unit: ''
  basis: design_target
  locator: Fig. 1(a) caption, p.2
- device_id: li2025b-a
  field: epitaxy_or_stack
  value: 340 nm GaAs / 2 um Al0.6Ga0.4As (undercut) / n-GaAs substrate; 7 nm ALD alumina passivation; 2.2 um PECVD SiO2
  unit: ''
  basis: design_target
  locator: p.8 Appendix A
- device_id: li2025b-a
  field: waveguide_orientation
  value: arms along [011] (2.5 cm) and [01-1] (2.36 cm)
  unit: ''
  basis: design_target
  locator: p.3 Sec. II
- device_id: li2025b-b
  field: vpi_dc_v
  value: 31.9
  unit: V
  basis: derived
  locator: p.4 Sec. III; p.12 Eq. D17
  note: 31.9 +/- 0.8 V from AM fit at 1 MHz; resonance max-to-min definition
- device_id: li2025b-b
  field: bw3db_ghz
  value: 2
  unit: GHz
  basis: measured
  locator: p.6 Sec. III; Fig. 5
  note: approx; EO S21 swept 0.1-9 GHz; lumped-electrode RC limited
- device_id: li2025b-b
  field: bw3db_reference_freq_ghz
  value: 0.1
  unit: GHz
  basis: measured
  locator: p.6 Sec. III; p.15 Appendix E Eq. E2
  note: response normalized to 100 MHz
- device_id: li2025b-b
  field: prop_loss_db_per_cm
  value: 3.71
  unit: dB/cm
  basis: derived
  locator: p.11 Appendix C; Fig. 14(b)
  note: approx; from Q, ER and FSR of the racetrack; Sec. IV p.6 quotes 5.5 dB/cm
- device_id: li2025b-b
  field: extinction_ratio_db
  value: 4.83
  unit: dB
  basis: measured
  locator: p.4 Sec. III; Fig. 3(b)
  note: resonance dip depth, loaded Q about 1.47e5
- device_id: li2025b-b
  field: q_loaded
  value: 146700
  unit: '1'
  basis: measured
  locator: p.11 Appendix C
  note: text p.4 quotes about 1.47e5
- device_id: li2025b-b
  field: fsr_nm
  value: 1.58
  unit: nm
  basis: measured
  locator: p.10 Appendix C; Fig. 13(a)
- device_id: li2025b-b
  field: tuning_nm_per_v
  value: 0.000351
  unit: nm/V
  basis: measured
  locator: p.4 Sec. III
  note: 0.351 +/- 0.008 pm/V spectral tunability
- device_id: li2025b-b
  field: eo_film_thickness_nm
  value: 340
  unit: nm
  basis: design_target
  locator: p.3 Sec. II; p.8 Appendix A
  note: GaAs device layer on 2 um Al0.6Ga0.4As buffer
- device_id: li2025b-b
  field: etch_depth_nm
  value: 240
  unit: nm
  basis: design_target
  locator: Fig. 1 caption, p.2
  note: rib etch depth; parameter used in the FEM simulations
- device_id: li2025b-b
  field: rib_width_nm
  value: 540
  unit: nm
  basis: design_target
  locator: Fig. 1 caption, p.2
  note: waveguide width used in simulations; p.6 mentions 550 nm widths in general
- device_id: li2025b-b
  field: electrode_thickness_um
  value: 0.46
  unit: um
  basis: design_target
  locator: Fig. 1 caption, p.2
  note: simulation parameter t_elec; equals the 45/15/400 nm AuGe/Ni/Au stack sum (App. A step (f))
- device_id: li2025b-b
  field: electrode_metal
  value: AuGe/Ni/Au (45/15/400 nm)
  unit: ''
  basis: design_target
  locator: p.8 App. A step (f); p.3 Sec. II
  note: single metallization step described; thickness sum equals t_elec 460 nm (Fig. 1 caption)
- device_id: li2025b-b
  field: signal_width_um
  value: 5
  unit: um
  basis: design_target
  locator: Fig. 1 caption, p.2
  note: top electrode width w_elec
- device_id: li2025b-b
  field: substrate
  value: n-doped GaAs (1e18 cm^-3) with 2 um Al0.6Ga0.4As buffer removed beneath the waveguide
  unit: ''
  basis: design_target
  locator: p.8 Appendix A; Fig. 1 caption
  note: HF undercut leaves 2 um air gap
- device_id: li2025b-b
  field: cladding
  value: PECVD SiO2 2.2 um top; air gap below (suspended)
  unit: ''
  basis: design_target
  locator: p.8 Appendix A; Fig. 1 caption
  note: top oxide offsets the signal electrode from the waveguide
- device_id: li2025b-b
  field: crystal_cut
  value: (100) GaAs
  unit: ''
  basis: design_target
  locator: Fig. 1(a) caption, p.2
- device_id: li2025b-b
  field: epitaxy_or_stack
  value: 340 nm GaAs / 2 um Al0.6Ga0.4As (undercut) / n-GaAs substrate; 7 nm ALD alumina passivation; 2.2 um PECVD SiO2
  unit: ''
  basis: design_target
  locator: p.8 Appendix A
- device_id: li2025b-b
  field: waveguide_orientation
  value: racetrack sides along crystal axes [011] and [01-1]
  unit: ''
  basis: design_target
  locator: p.3 Sec. II; Fig. 1(a)
- device_id: li2025b-c
  field: wavelength_nm
  value: 1538.5
  unit: nm
  basis: extracted_from_figure
  locator: Fig. 4(a), p.5
  note: wavelength axis of the AM spectra near 1538.5 nm
- device_id: li2025b-c
  field: vpi_dc_v
  value: 86
  unit: V
  basis: derived
  locator: p.5 Sec. III
  note: extracted value (86 V device (i), 93 V device (ii)); method not stated, direct read-out excluded by the 0-32 V sweep (Fig. 4)
- device_id: li2025b-d
  field: wavelength_nm
  value: 1538.5
  unit: nm
  basis: extracted_from_figure
  locator: Fig. 4(a), p.5
  note: wavelength axis of the AM spectra near 1538.5 nm
- device_id: li2025b-d
  field: vpi_dc_v
  value: 93
  unit: V
  basis: derived
  locator: p.5 Sec. III
  note: extracted value (86 V device (i), 93 V device (ii)); method not stated, direct read-out excluded by the 0-32 V sweep (Fig. 4)
derived:
- device_id: li2025b-a
  field: slab_thickness_nm
  value: 100
  formula: eo_film_thickness_nm - etch_depth_nm
  inputs:
  - eo_film_thickness_nm
  - etch_depth_nm
- device_id: li2025b-b
  field: slab_thickness_nm
  value: 100
  formula: eo_film_thickness_nm - etch_depth_nm
  inputs:
  - eo_film_thickness_nm
  - etch_depth_nm

File: data/evidence/li2026.yaml
paper_id: li2026
verified_on: '2026-10-01'
source_files:
- references/li2026/text.md
- references/li2026/figures/page_03.png
- references/li2026/figures/page_04.png
entries:
- device_id: li2026-a
  field: drive
  value: push_pull
  unit: ''
  basis: design_target
  locator: p.2, Device Design
  note: authors describe two suspended phase shifters forming a push-pull MZM
- device_id: li2026-a
  field: vpi_convention
  value: mzm_push_pull
  unit: ''
  basis: derived
  locator: p.2, Electro-optic Modulation Efficiency
  note: MZM-level Vpi of the push-pull MZM; authors do not name the convention explicitly
- device_id: li2026-a
  field: wavelength_nm
  value: 1550
  unit: nm
  basis: measured
  locator: p.2, Electro-optic Modulation Efficiency; Fig. 2(a)
- device_id: li2026-a
  field: length_mm
  value: 8
  unit: mm
  basis: measured
  locator: p.2, Device Design; Fig. 1(a)
  note: modulation section length
- device_id: li2026-a
  field: vpi_dc_v
  value: 5.1
  unit: V
  basis: measured
  locator: p.2, Fig. 2(a)
  note: 100 Hz sawtooth, 20 V peak-to-peak; fit of EO response
- device_id: li2026-a
  field: vpil_dc_vcm
  value: 4
  unit: V*cm
  basis: derived
  locator: p.1 abstract; p.2
  note: authors state VpiL = 4 V cm for the 8 mm device (5.1 V x 0.8 cm = 4.08)
- device_id: li2026-a
  field: bw3db_ghz
  value: 110
  unit: GHz
  basis: measured
  locator: p.3, Fig. 2(f) as captioned (rendered panel e on p.4)
  note: smoothed fit of noisy raw data; normalized to 1 GHz; no probe or VNA limit stated as the cause
- device_id: li2026-a
  field: bw_measured_to_ghz
  value: 110
  unit: GHz
  basis: extracted_from_figure
  locator: p.4, Fig. 2(f) as captioned (rendered panel e)
  note: raw EO data end near 110 GHz (110 GHz probes); the smoothed fit continues to about 114 GHz; claimed 3 dB crossing lies at the end of the raw data
- device_id: li2026-a
  field: extinction_ratio_db
  value: 20
  unit: dB
  basis: extracted_from_figure
  locator: p.4, Fig. 2(a)
  note: dB-scale transmission dip depth at 0 V; no ER number in the text; finite sweep sampling makes it a lower bound
- device_id: li2026-a
  field: rf_loss_db_per_cm
  value: 5.0
  unit: dB/cm
  basis: extracted_from_figure
  locator: p.4, Fig. 2(e) as captioned (rendered panel d)
  note: microwave attenuation of the 8 mm CPW at the right end of a noisy curve; text gives S21 = -4.3 dB at 120 GHz
- device_id: li2026-a
  field: rf_loss_freq_ghz
  value: 120
  unit: GHz
  basis: extracted_from_figure
  locator: p.4, Fig. 2(e) as captioned
- device_id: li2026-a
  field: n_rf
  value: 2.24
  unit: '1'
  basis: extracted_from_figure
  locator: p.4, Fig. 2(e) as captioned
  note: microwave index plateau at high frequency, 2.23-2.25
- device_id: li2026-a
  field: ng_opt
  value: 2.24
  unit: '1'
  basis: extracted_from_figure
  locator: p.4, Fig. 2(e) as captioned
  note: simulated optical group index at 1550 nm (dashed line)
- device_id: li2026-a
  field: eo_film_thickness_nm
  value: 600
  unit: nm
  basis: measured
  locator: p.2, Device Design
  note: commercial X-cut LTOI wafer (NANOLN)
- device_id: li2026-a
  field: etch_depth_nm
  value: 400
  unit: nm
  basis: measured
  locator: p.2, Device Design
- device_id: li2026-a
  field: slab_thickness_nm
  value: 200
  unit: nm
  basis: measured
  locator: p.2, Device Design
- device_id: li2026-a
  field: electrode_gap_um
  value: 6
  unit: um
  basis: design_target
  locator: p.2, Device Design; Fig. 1(e)
  note: parameter G of the T-segment CPW, gap between facing T-bars where the waveguide sits (reading of the Fig. 1(e) schematic, consistent with the SEM in li2026ba; the caption mentions T-segments on
    the ground electrodes only, so the opposing element may be the signal-electrode edge, still a metal-to-metal gap across the waveguide)
- device_id: li2026-a
  field: signal_width_um
  value: 70
  unit: um
  basis: design_target
  locator: p.2, Device Design
  note: Wsig
- device_id: li2026-a
  field: electrode_thickness_um
  value: 0.8
  unit: um
  basis: measured
  locator: p.2, Device Design
  note: plus 15 nm Ti
- device_id: li2026-a
  field: electrode_metal
  value: Ti/Au (15 nm / 800 nm)
  unit: ''
  basis: measured
  locator: p.2, Device Design
- device_id: li2026-a
  field: buffer_oxide_um
  value: 4.7
  unit: um
  basis: measured
  locator: p.2, Device Design
  note: buried oxide of the starting wafer; the oxide under the signal electrode stays continuous after undercut
- device_id: li2026-a
  field: substrate
  value: 525 um high-resistivity silicon, locally undercut (isotropic release below the ground electrodes)
  unit: ''
  basis: measured
  locator: p.2, Device Design; Fig. 1(b)-(d)
- device_id: li2026-a
  field: cladding
  value: SiO2 1.5 um (ICP CVD)
  unit: ''
  basis: measured
  locator: p.2, Device Design
- device_id: li2026-a
  field: crystal_cut
  value: x-cut
  unit: ''
  basis: measured
  locator: p.2, Device Design
- device_id: li2026-a
  field: max_baud_gbd
  value: 208
  unit: GBd
  basis: measured
  locator: p.4, IMDD results
  note: PAM4 at 208 GBd below the 25% SD-FEC limit; 144-208 GBd tested
- device_id: li2026-a
  field: modulation_format
  value: PAM4 (up to 208 GBd), PAM6 (up to 192 GBd), PAM8 (up to 188 GBd), all below 25% SD-FEC BER limit; PAM4 below KP4 up to 176 GBd
  unit: ''
  basis: measured
  locator: p.4, IMDD results; Fig. 3(b)
- device_id: li2026-a
  field: max_net_rate_gbps
  value: 460
  unit: Gb/s
  basis: derived
  locator: p.1 abstract; p.4, Fig. 3(c)
  note: net rate from GMI and FEC code selection, PAM8 at 180 GBd; highest AIR 485 Gbit/s
- device_id: li2026-a
  field: vpi_dc_freq_ghz
  value: 1e-07
  unit: GHz
  basis: measured
  locator: p.4 Fig. 2(a) caption; p.2
  note: 'source: Normalized optical transmission as a function of applied voltage at a carrier wavelength of 1550 nm, measured at ...'
derived:
- device_id: li2026-a
  field: max_line_rate_gbps
  value: 564
  formula: 188 GBd x log2(8) bit/symbol (PAM8 at the highest rate below the 25% SD-FEC limit)
  inputs:
  - max_baud_gbd

File: data/evidence/li2026a.yaml
paper_id: li2026a
verified_on: '2026-10-01'
source_files:
- references/li2026a/text.md
- references/li2026a/crossref.json
entries:
- device_id: li2026a-a
  field: drive
  value: push_pull
  unit: ''
  basis: design_target
  locator: Sec. 2
  note: authors state the T-segment CPW serves as push-pull configuration electrodes
- device_id: li2026a-a
  field: vpi_convention
  value: mzm_push_pull
  unit: ''
  basis: derived
  locator: Sec. 2
  note: MZM-level half-wave voltage of the push-pull MZM; convention not named by the authors
- device_id: li2026a-a
  field: wavelength_nm
  value: 1550
  unit: nm
  basis: measured
  locator: Sec. 2, VpiL measurement (Fig. 2(a))
- device_id: li2026a-a
  field: length_mm
  value: 18
  unit: mm
  basis: measured
  locator: Sec. 2
  note: 18-mm long modulator
- device_id: li2026a-a
  field: vpi_dc_v
  value: 1.56
  unit: V
  basis: derived
  locator: Sec. 2; Sec. 4
  note: 'authors: VpiL corresponds to this half-wave voltage for the 18 mm modulator; 100 Hz drive'
- device_id: li2026a-a
  field: vpil_dc_vcm
  value: 2.8
  unit: V*cm
  basis: measured
  locator: Sec. 2
  note: around 2.8 V cm at 1550 nm; the word around attaches grammatically to the 1550 nm value, qualifier kept on both rows
- device_id: li2026a-a
  field: eo_film_thickness_nm
  value: 600
  unit: nm
  basis: measured
  locator: Sec. 2
  note: commercial X-cut LTOI wafer
- device_id: li2026a-a
  field: etch_depth_nm
  value: 400
  unit: nm
  basis: measured
  locator: Sec. 2
  note: 'text: 400 nm high waveguide with 200 nm slab on a 600 nm film, read as etch depth (600 - 200); the later arXiv version (li2026ba) states 440 nm etch / 160 nm slab'
- device_id: li2026a-a
  field: slab_thickness_nm
  value: 200
  unit: nm
  basis: measured
  locator: Sec. 2
- device_id: li2026a-a
  field: rib_width_nm
  value: 2000
  unit: nm
  basis: measured
  locator: Sec. 2
  note: 2 um wide waveguide
- device_id: li2026a-a
  field: crystal_cut
  value: x-cut
  unit: ''
  basis: measured
  locator: Sec. 2
- device_id: li2026a-a
  field: substrate
  value: fused silica (4-inch wafer; LT film transferred by direct bonding)
  unit: ''
  basis: measured
  locator: Sec. 2
- device_id: li2026a-a
  field: bw3db_ghz
  value: 67
  unit: GHz
  basis: measured
  locator: Sec. 2; Fig. 2(d) not available
  note: 18 mm device; normalization reference not stated in the text
- device_id: li2026a-a
  field: max_baud_gbd
  value: 208
  unit: GBd
  basis: measured
  locator: Sec. 3; Sec. 4
  note: PAM4 at 208 GBd below the 25% SD-FEC limit
- device_id: li2026a-a
  field: modulation_format
  value: PAM4 (up to 208 GBd), PAM6 (up to 192 GBd), PAM8 (up to 184 GBd), all below 25% SD-FEC BER limit
  unit: ''
  basis: measured
  locator: Sec. 3; Sec. 4
- device_id: li2026a-a
  field: max_line_rate_gbps
  value: 552
  unit: Gb/s
  basis: measured
  locator: Sec. 4
  note: 184 GBd PAM8 line rate as stated in the summary
- device_id: li2026a-a
  field: max_net_rate_gbps
  value: 437
  unit: Gb/s
  basis: derived
  locator: Abstract; Sec. 3
  note: PAM8 at 180 GBd with SD-FEC; highest AIR 466 Gbit/s
- device_id: li2026a-b
  field: drive
  value: push_pull
  unit: ''
  basis: design_target
  locator: Sec. 2
  note: authors state the T-segment CPW serves as push-pull configuration electrodes
- device_id: li2026a-b
  field: vpi_convention
  value: mzm_push_pull
  unit: ''
  basis: derived
  locator: Sec. 2
  note: MZM-level half-wave voltage of the push-pull MZM; convention not named by the authors
- device_id: li2026a-b
  field: wavelength_nm
  value: 1300
  unit: nm
  basis: measured
  locator: Sec. 2, VpiL measurement (Fig. 2(a))
- device_id: li2026a-b
  field: length_mm
  value: 18
  unit: mm
  basis: measured
  locator: Sec. 2
  note: 18-mm long modulator
- device_id: li2026a-b
  field: vpi_dc_v
  value: 1.28
  unit: V
  basis: derived
  locator: Sec. 2; Sec. 4
  note: 'authors: VpiL corresponds to this half-wave voltage for the 18 mm modulator; 100 Hz drive'
- device_id: li2026a-b
  field: vpil_dc_vcm
  value: 2.3
  unit: V*cm
  basis: measured
  locator: Sec. 2
  note: 2.3 V cm at 1300 nm; the word around attaches grammatically to the 1550 nm value, qualifier kept on both rows
- device_id: li2026a-b
  field: eo_film_thickness_nm
  value: 600
  unit: nm
  basis: measured
  locator: Sec. 2
  note: commercial X-cut LTOI wafer
- device_id: li2026a-b
  field: etch_depth_nm
  value: 400
  unit: nm
  basis: measured
  locator: Sec. 2
  note: 'text: 400 nm high waveguide with 200 nm slab on a 600 nm film, read as etch depth (600 - 200); the later arXiv version (li2026ba) states 440 nm etch / 160 nm slab'
- device_id: li2026a-b
  field: slab_thickness_nm
  value: 200
  unit: nm
  basis: measured
  locator: Sec. 2
- device_id: li2026a-b
  field: rib_width_nm
  value: 2000
  unit: nm
  basis: measured
  locator: Sec. 2
  note: 2 um wide waveguide
- device_id: li2026a-b
  field: crystal_cut
  value: x-cut
  unit: ''
  basis: measured
  locator: Sec. 2
- device_id: li2026a-b
  field: substrate
  value: fused silica (4-inch wafer; LT film transferred by direct bonding)
  unit: ''
  basis: measured
  locator: Sec. 2
- device_id: li2026a-a
  field: vpi_dc_freq_ghz
  value: 1e-07
  unit: GHz
  basis: measured
  locator: Sec. 2; Sec. 4 (evidence)
  note: 'source: 100 Hz drive (evidence note)'
- device_id: li2026a-b
  field: vpi_dc_freq_ghz
  value: 1e-07
  unit: GHz
  basis: measured
  locator: Sec. 2; Sec. 4 (evidence)
  note: 'source: 100 Hz drive (evidence note)'
derived:
- device_id: li2026a-a
  field: electrode_gap_um
  value: 5
  formula: 2 x 1.5 um metal-to-waveguide spacing + 2 um waveguide width (tip-to-tip gap of facing T-segments)
  inputs:
  - rib_width_nm
- device_id: li2026a-b
  field: electrode_gap_um
  value: 5
  formula: 2 x 1.5 um metal-to-waveguide spacing + 2 um waveguide width (tip-to-tip gap of facing T-segments)
  inputs:
  - rib_width_nm

File: data/evidence/li2026aa.yaml
paper_id: li2026aa
verified_on: '2026-10-04'
source_files:
- references/li2026aa/text.md
- references/li2026aa/crossref.json
- references/li2026aa/figures/page_03.png
- references/li2026aa/figures/page_04.png
- references/li2026aa/figures/page_05.png
- references/li2026aa/figures/page_06.png
entries:
- device_id: li2026aa-a
  field: length_mm
  value: 9
  unit: mm
  basis: measured
  locator: p.5
  note: 9 mm modulator length
- device_id: li2026aa-a
  field: eo_film_thickness_nm
  value: 300
  unit: nm
  basis: measured
  locator: p.2; p.1 Fig. 1(a)
  note: 300 nm x-cut TFLN (NanoLN) bonded to oxide
- device_id: li2026aa-a
  field: etch_depth_nm
  value: 180
  unit: nm
  basis: measured
  locator: p.2; p.7 Methods
  note: 180 nm ICP etch of LN
- device_id: li2026aa-a
  field: rib_width_nm
  value: 3500
  unit: nm
  basis: design_target
  locator: p.3
  note: W = 3.5 um in the modulation region
- device_id: li2026aa-a
  field: slab_thickness_nm
  value: 120
  unit: nm
  basis: measured
  locator: p.2; p.7 Methods
  note: 120 nm slab
- device_id: li2026aa-a
  field: sidewall_angle_deg
  value: 60
  unit: deg
  basis: measured
  locator: p.2
  note: sidewall angle 60 deg; reference direction not stated
- device_id: li2026aa-a
  field: electrode_gap_um
  value: 6
  unit: um
  basis: design_target
  locator: p.3; Fig. 2(f)
  note: G = 6 um, horizontal separation between ground and signal electrodes
- device_id: li2026aa-a
  field: signal_width_um
  value: 25
  unit: um
  basis: design_target
  locator: p.3
  note: WS = 25 um; ground width WG = 150 um
- device_id: li2026aa-a
  field: electrode_thickness_um
  value: 1
  unit: um
  basis: measured
  locator: p.3; p.8 Methods
  note: 1 um thick Au traveling-wave electrode
- device_id: li2026aa-a
  field: electrode_metal
  value: gold
  basis: measured
  locator: p.3; p.8 Methods
- device_id: li2026aa-a
  field: buffer_oxide_um
  value: 4.7
  unit: um
  basis: measured
  locator: p.2
  note: 4.7 um thermally grown SiO2 on a silicon base
- device_id: li2026aa-a
  field: substrate
  value: silicon (thickness not stated)
  basis: measured
  locator: p.2
  note: silicon base; thickness not stated
- device_id: li2026aa-a
  field: cladding
  value: SiO2 2 um (PECVD)
  basis: measured
  locator: p.3; p.8 Methods
  note: 2 um PECVD silica cladding in the modulation section
- device_id: li2026aa-a
  field: crystal_cut
  value: x-cut
  basis: measured
  locator: p.2
- device_id: li2026aa-a
  field: wavelength_nm
  value: 1310
  unit: nm
  basis: measured
  locator: p.5; Fig. 3(b)
  note: measurement wavelength
- device_id: li2026aa-a
  field: vpi_dc_v
  value: 2.13
  unit: V
  basis: measured
  locator: p.5 Fig. 3(b) inset
  note: 100 kHz triangular sweep
- device_id: li2026aa-a
  field: vpil_dc_vcm
  value: 1.92
  unit: V*cm
  basis: derived
  locator: p.5
  note: authors state calculated Vpi*L for a 9 mm modulator
- device_id: li2026aa-a
  field: bw3db_ghz
  value: 100
  unit: GHz
  basis: measured
  locator: p.5; Fig. 3(b); p.1 abstract
  note: about 100 GHz stated; trace reaches -3 dB near the 110 GHz LCA limit
- device_id: li2026aa-a
  field: bw_measured_to_ghz
  value: 110
  unit: GHz
  basis: measured
  locator: p.5; Fig. 3(b)
  note: 110 GHz lightwave component analyzer
- device_id: li2026aa-a
  field: drive_vpp_v
  value: 2.4
  unit: V
  basis: measured
  locator: p.5
  note: RF amplifier output about 2.4 Vpp
- device_id: li2026aa-a
  field: modulation_format
  value: OOK up to 170 Gb/s; PAM-4 up to 260 Gb/s; BER below HD-FEC 3.8e-3
  basis: measured
  locator: p.6 Fig. 4(d); p.6-7
- device_id: li2026aa-a
  field: max_line_rate_gbps
  value: 260
  unit: Gb/s
  basis: measured
  locator: p.6 Fig. 4(d); p.6
  note: PAM-4 maximum under the HD-FEC threshold
- device_id: li2026aa-a
  field: ng_opt
  value: 2.18
  unit: '1'
  basis: simulated
  locator: p.3; p.4 Fig. 2(g)
  note: optical group index dashed line
- device_id: li2026aa-a
  field: il_onchip_db
  value: 1.2
  unit: dB
  basis: derived
  locator: p.4
  note: authors deduce on-chip insertion loss from total loss
- device_id: li2026aa-a
  field: extinction_ratio_db
  value: 17
  unit: dB
  basis: measured
  locator: p.5
  note: static ER from heater-voltage sweep
- device_id: li2026aa-b
  field: length_mm
  value: 9
  unit: mm
  basis: measured
  locator: p.5
  note: 9 mm modulator length
- device_id: li2026aa-b
  field: eo_film_thickness_nm
  value: 300
  unit: nm
  basis: measured
  locator: p.2; p.1 Fig. 1(a)
  note: 300 nm x-cut TFLN (NanoLN) bonded to oxide
- device_id: li2026aa-b
  field: etch_depth_nm
  value: 180
  unit: nm
  basis: measured
  locator: p.2; p.7 Methods
  note: 180 nm ICP etch of LN
- device_id: li2026aa-b
  field: rib_width_nm
  value: 3500
  unit: nm
  basis: design_target
  locator: p.3
  note: W = 3.5 um in the modulation region
- device_id: li2026aa-b
  field: slab_thickness_nm
  value: 120
  unit: nm
  basis: measured
  locator: p.2; p.7 Methods
  note: 120 nm slab
- device_id: li2026aa-b
  field: sidewall_angle_deg
  value: 60
  unit: deg
  basis: measured
  locator: p.2
  note: sidewall angle 60 deg; reference direction not stated
- device_id: li2026aa-b
  field: electrode_gap_um
  value: 6
  unit: um
  basis: design_target
  locator: p.3; Fig. 2(f)
  note: G = 6 um, horizontal separation between ground and signal electrodes
- device_id: li2026aa-b
  field: signal_width_um
  value: 25
  unit: um
  basis: design_target
  locator: p.3
  note: WS = 25 um; ground width WG = 150 um
- device_id: li2026aa-b
  field: electrode_thickness_um
  value: 1
  unit: um
  basis: measured
  locator: p.3; p.8 Methods
  note: 1 um thick Au traveling-wave electrode
- device_id: li2026aa-b
  field: electrode_metal
  value: gold
  basis: measured
  locator: p.3; p.8 Methods
- device_id: li2026aa-b
  field: buffer_oxide_um
  value: 4.7
  unit: um
  basis: measured
  locator: p.2
  note: 4.7 um thermally grown SiO2 on a silicon base
- device_id: li2026aa-b
  field: substrate
  value: silicon (thickness not stated)
  basis: measured
  locator: p.2
  note: silicon base; thickness not stated
- device_id: li2026aa-b
  field: cladding
  value: SiO2 2 um (PECVD)
  basis: measured
  locator: p.3; p.8 Methods
  note: 2 um PECVD silica cladding in the modulation section
- device_id: li2026aa-b
  field: crystal_cut
  value: x-cut
  basis: measured
  locator: p.2
- device_id: li2026aa-b
  field: wavelength_nm
  value: 1450
  unit: nm
  basis: measured
  locator: p.5; Fig. 3(b)
  note: measurement wavelength
- device_id: li2026aa-b
  field: vpi_dc_v
  value: 2.66
  unit: V
  basis: measured
  locator: p.5 Fig. 3(b) inset
  note: 100 kHz triangular sweep
- device_id: li2026aa-b
  field: vpil_dc_vcm
  value: 2.39
  unit: V*cm
  basis: derived
  locator: p.5
  note: authors state calculated Vpi*L for a 9 mm modulator
- device_id: li2026aa-b
  field: bw3db_ghz
  value: 67
  unit: GHz
  basis: measured
  locator: p.5; Fig. 3(b); p.1 abstract
  note: exceeds 67 GHz, limited by the VNA; no crossing observed
- device_id: li2026aa-b
  field: bw_measured_to_ghz
  value: 67
  unit: GHz
  basis: measured
  locator: p.5; Fig. 3(b)
  note: 67 GHz VNA
- device_id: li2026aa-b
  field: drive_vpp_v
  value: 2.4
  unit: V
  basis: measured
  locator: p.5
  note: RF amplifier output about 2.4 Vpp
- device_id: li2026aa-b
  field: modulation_format
  value: OOK up to 170 Gb/s; PAM-4 up to 260 Gb/s; BER below HD-FEC 3.8e-3
  basis: measured
  locator: p.6 Fig. 4(d); p.6-7
- device_id: li2026aa-b
  field: max_line_rate_gbps
  value: 260
  unit: Gb/s
  basis: measured
  locator: p.6 Fig. 4(d); p.6
  note: PAM-4 maximum under the HD-FEC threshold
- device_id: li2026aa-c
  field: length_mm
  value: 9
  unit: mm
  basis: measured
  locator: p.5
  note: 9 mm modulator length
- device_id: li2026aa-c
  field: eo_film_thickness_nm
  value: 300
  unit: nm
  basis: measured
  locator: p.2; p.1 Fig. 1(a)
  note: 300 nm x-cut TFLN (NanoLN) bonded to oxide
- device_id: li2026aa-c
  field: etch_depth_nm
  value: 180
  unit: nm
  basis: measured
  locator: p.2; p.7 Methods
  note: 180 nm ICP etch of LN
- device_id: li2026aa-c
  field: rib_width_nm
  value: 3500
  unit: nm
  basis: design_target
  locator: p.3
  note: W = 3.5 um in the modulation region
- device_id: li2026aa-c
  field: slab_thickness_nm
  value: 120
  unit: nm
  basis: measured
  locator: p.2; p.7 Methods
  note: 120 nm slab
- device_id: li2026aa-c
  field: sidewall_angle_deg
  value: 60
  unit: deg
  basis: measured
  locator: p.2
  note: sidewall angle 60 deg; reference direction not stated
- device_id: li2026aa-c
  field: electrode_gap_um
  value: 6
  unit: um
  basis: design_target
  locator: p.3; Fig. 2(f)
  note: G = 6 um, horizontal separation between ground and signal electrodes
- device_id: li2026aa-c
  field: signal_width_um
  value: 25
  unit: um
  basis: design_target
  locator: p.3
  note: WS = 25 um; ground width WG = 150 um
- device_id: li2026aa-c
  field: electrode_thickness_um
  value: 1
  unit: um
  basis: measured
  locator: p.3; p.8 Methods
  note: 1 um thick Au traveling-wave electrode
- device_id: li2026aa-c
  field: electrode_metal
  value: gold
  basis: measured
  locator: p.3; p.8 Methods
- device_id: li2026aa-c
  field: buffer_oxide_um
  value: 4.7
  unit: um
  basis: measured
  locator: p.2
  note: 4.7 um thermally grown SiO2 on a silicon base
- device_id: li2026aa-c
  field: substrate
  value: silicon (thickness not stated)
  basis: measured
  locator: p.2
  note: silicon base; thickness not stated
- device_id: li2026aa-c
  field: cladding
  value: SiO2 2 um (PECVD)
  basis: measured
  locator: p.3; p.8 Methods
  note: 2 um PECVD silica cladding in the modulation section
- device_id: li2026aa-c
  field: crystal_cut
  value: x-cut
  basis: measured
  locator: p.2
- device_id: li2026aa-c
  field: wavelength_nm
  value: 1485
  unit: nm
  basis: measured
  locator: p.5; Fig. 3(b)
  note: measurement wavelength
- device_id: li2026aa-c
  field: vpi_dc_v
  value: 2.75
  unit: V
  basis: measured
  locator: p.5 Fig. 3(b) inset
  note: 100 kHz triangular sweep
- device_id: li2026aa-c
  field: vpil_dc_vcm
  value: 2.48
  unit: V*cm
  basis: derived
  locator: p.5
  note: authors state calculated Vpi*L for a 9 mm modulator
- device_id: li2026aa-c
  field: bw3db_ghz
  value: 100
  unit: GHz
  basis: measured
  locator: p.5; Fig. 3(b); p.1 abstract
  note: about 100 GHz stated; trace reaches -3 dB near the 110 GHz LCA limit
- device_id: li2026aa-c
  field: bw_measured_to_ghz
  value: 110
  unit: GHz
  basis: measured
  locator: p.5; Fig. 3(b)
  note: 110 GHz lightwave component analyzer
- device_id: li2026aa-c
  field: drive_vpp_v
  value: 2.4
  unit: V
  basis: measured
  locator: p.5
  note: RF amplifier output about 2.4 Vpp
- device_id: li2026aa-c
  field: modulation_format
  value: OOK up to 170 Gb/s; PAM-4 up to 260 Gb/s; BER below HD-FEC 3.8e-3
  basis: measured
  locator: p.6 Fig. 4(d); p.6-7
- device_id: li2026aa-c
  field: max_line_rate_gbps
  value: 260
  unit: Gb/s
  basis: measured
  locator: p.6 Fig. 4(d); p.6
  note: PAM-4 maximum under the HD-FEC threshold
- device_id: li2026aa-d
  field: length_mm
  value: 9
  unit: mm
  basis: measured
  locator: p.5
  note: 9 mm modulator length
- device_id: li2026aa-d
  field: eo_film_thickness_nm
  value: 300
  unit: nm
  basis: measured
  locator: p.2; p.1 Fig. 1(a)
  note: 300 nm x-cut TFLN (NanoLN) bonded to oxide
- device_id: li2026aa-d
  field: etch_depth_nm
  value: 180
  unit: nm
  basis: measured
  locator: p.2; p.7 Methods
  note: 180 nm ICP etch of LN
- device_id: li2026aa-d
  field: rib_width_nm
  value: 3500
  unit: nm
  basis: design_target
  locator: p.3
  note: W = 3.5 um in the modulation region
- device_id: li2026aa-d
  field: slab_thickness_nm
  value: 120
  unit: nm
  basis: measured
  locator: p.2; p.7 Methods
  note: 120 nm slab
- device_id: li2026aa-d
  field: sidewall_angle_deg
  value: 60
  unit: deg
  basis: measured
  locator: p.2
  note: sidewall angle 60 deg; reference direction not stated
- device_id: li2026aa-d
  field: electrode_gap_um
  value: 6
  unit: um
  basis: design_target
  locator: p.3; Fig. 2(f)
  note: G = 6 um, horizontal separation between ground and signal electrodes
- device_id: li2026aa-d
  field: signal_width_um
  value: 25
  unit: um
  basis: design_target
  locator: p.3
  note: WS = 25 um; ground width WG = 150 um
- device_id: li2026aa-d
  field: electrode_thickness_um
  value: 1
  unit: um
  basis: measured
  locator: p.3; p.8 Methods
  note: 1 um thick Au traveling-wave electrode
- device_id: li2026aa-d
  field: electrode_metal
  value: gold
  basis: measured
  locator: p.3; p.8 Methods
- device_id: li2026aa-d
  field: buffer_oxide_um
  value: 4.7
  unit: um
  basis: measured
  locator: p.2
  note: 4.7 um thermally grown SiO2 on a silicon base
- device_id: li2026aa-d
  field: substrate
  value: silicon (thickness not stated)
  basis: measured
  locator: p.2
  note: silicon base; thickness not stated
- device_id: li2026aa-d
  field: cladding
  value: SiO2 2 um (PECVD)
  basis: measured
  locator: p.3; p.8 Methods
  note: 2 um PECVD silica cladding in the modulation section
- device_id: li2026aa-d
  field: crystal_cut
  value: x-cut
  basis: measured
  locator: p.2
- device_id: li2026aa-d
  field: wavelength_nm
  value: 1550
  unit: nm
  basis: measured
  locator: p.5; Fig. 3(b)
  note: measurement wavelength
- device_id: li2026aa-d
  field: vpi_dc_v
  value: 2.9
  unit: V
  basis: measured
  locator: p.5 Fig. 3(b) inset
  note: 100 kHz triangular sweep
- device_id: li2026aa-d
  field: vpil_dc_vcm
  value: 2.61
  unit: V*cm
  basis: derived
  locator: p.5
  note: authors state calculated Vpi*L for a 9 mm modulator
- device_id: li2026aa-d
  field: bw3db_ghz
  value: 100
  unit: GHz
  basis: measured
  locator: p.5; Fig. 3(b); p.1 abstract
  note: about 100 GHz stated; trace reaches -3 dB near the 110 GHz LCA limit
- device_id: li2026aa-d
  field: bw_measured_to_ghz
  value: 110
  unit: GHz
  basis: measured
  locator: p.5; Fig. 3(b)
  note: 110 GHz lightwave component analyzer
- device_id: li2026aa-d
  field: drive_vpp_v
  value: 2.4
  unit: V
  basis: measured
  locator: p.5
  note: RF amplifier output about 2.4 Vpp
- device_id: li2026aa-d
  field: modulation_format
  value: OOK up to 180 Gb/s; PAM-4 up to 280 Gb/s; BER below HD-FEC 3.8e-3
  basis: measured
  locator: p.6 Fig. 4(d); p.6-7
- device_id: li2026aa-d
  field: max_line_rate_gbps
  value: 280
  unit: Gb/s
  basis: measured
  locator: p.6 Fig. 4(d); p.6
  note: PAM-4 maximum under the HD-FEC threshold
- device_id: li2026aa-d
  field: ng_opt
  value: 2.13
  unit: '1'
  basis: simulated
  locator: p.3; p.4 Fig. 2(g)
  note: optical group index dashed line
- device_id: li2026aa-d
  field: il_onchip_db
  value: 2.8
  unit: dB
  basis: derived
  locator: p.4
  note: authors deduce on-chip insertion loss from total loss
- device_id: li2026aa-d
  field: extinction_ratio_db
  value: 15
  unit: dB
  basis: measured
  locator: p.5
  note: static ER from heater-voltage sweep
- device_id: li2026aa-d
  field: z0_ohm
  value: 42
  unit: ohm
  basis: simulated
  locator: p.3; p.4 Fig. 2(g) inset
  note: characteristic impedance approximately 42 ohm, simulated CPW
- device_id: li2026aa-d
  field: n_rf
  value: 2.13
  unit: '1'
  basis: simulated
  locator: p.3; p.4 Fig. 2(g)
  note: RF effective index designed as 2.13 at 50 GHz
- device_id: li2026aa-e
  field: length_mm
  value: 9
  unit: mm
  basis: measured
  locator: p.5
  note: 9 mm modulator length
- device_id: li2026aa-e
  field: eo_film_thickness_nm
  value: 300
  unit: nm
  basis: measured
  locator: p.2; p.1 Fig. 1(a)
  note: 300 nm x-cut TFLN (NanoLN) bonded to oxide
- device_id: li2026aa-e
  field: etch_depth_nm
  value: 180
  unit: nm
  basis: measured
  locator: p.2; p.7 Methods
  note: 180 nm ICP etch of LN
- device_id: li2026aa-e
  field: rib_width_nm
  value: 3500
  unit: nm
  basis: design_target
  locator: p.3
  note: W = 3.5 um in the modulation region
- device_id: li2026aa-e
  field: slab_thickness_nm
  value: 120
  unit: nm
  basis: measured
  locator: p.2; p.7 Methods
  note: 120 nm slab
- device_id: li2026aa-e
  field: sidewall_angle_deg
  value: 60
  unit: deg
  basis: measured
  locator: p.2
  note: sidewall angle 60 deg; reference direction not stated
- device_id: li2026aa-e
  field: electrode_gap_um
  value: 6
  unit: um
  basis: design_target
  locator: p.3; Fig. 2(f)
  note: G = 6 um, horizontal separation between ground and signal electrodes
- device_id: li2026aa-e
  field: signal_width_um
  value: 25
  unit: um
  basis: design_target
  locator: p.3
  note: WS = 25 um; ground width WG = 150 um
- device_id: li2026aa-e
  field: electrode_thickness_um
  value: 1
  unit: um
  basis: measured
  locator: p.3; p.8 Methods
  note: 1 um thick Au traveling-wave electrode
- device_id: li2026aa-e
  field: electrode_metal
  value: gold
  basis: measured
  locator: p.3; p.8 Methods
- device_id: li2026aa-e
  field: buffer_oxide_um
  value: 4.7
  unit: um
  basis: measured
  locator: p.2
  note: 4.7 um thermally grown SiO2 on a silicon base
- device_id: li2026aa-e
  field: substrate
  value: silicon (thickness not stated)
  basis: measured
  locator: p.2
  note: silicon base; thickness not stated
- device_id: li2026aa-e
  field: cladding
  value: SiO2 2 um (PECVD)
  basis: measured
  locator: p.3; p.8 Methods
  note: 2 um PECVD silica cladding in the modulation section
- device_id: li2026aa-e
  field: crystal_cut
  value: x-cut
  basis: measured
  locator: p.2
- device_id: li2026aa-e
  field: wavelength_nm
  value: 1590
  unit: nm
  basis: measured
  locator: p.5; Fig. 3(b)
  note: measurement wavelength
- device_id: li2026aa-e
  field: vpi_dc_v
  value: 3.04
  unit: V
  basis: measured
  locator: p.5 Fig. 3(b) inset
  note: 100 kHz triangular sweep
- device_id: li2026aa-e
  field: vpil_dc_vcm
  value: 2.74
  unit: V*cm
  basis: derived
  locator: p.5
  note: authors state calculated Vpi*L for a 9 mm modulator
- device_id: li2026aa-e
  field: bw3db_ghz
  value: 100
  unit: GHz
  basis: measured
  locator: p.5; Fig. 3(b); p.1 abstract
  note: about 100 GHz stated; trace reaches -3 dB near the 110 GHz LCA limit
- device_id: li2026aa-e
  field: bw_measured_to_ghz
  value: 110
  unit: GHz
  basis: measured
  locator: p.5; Fig. 3(b)
  note: 110 GHz lightwave component analyzer
- device_id: li2026aa-e
  field: drive_vpp_v
  value: 2.4
  unit: V
  basis: measured
  locator: p.5
  note: RF amplifier output about 2.4 Vpp
- device_id: li2026aa-e
  field: modulation_format
  value: OOK up to 180 Gb/s; PAM-4 up to 280 Gb/s; BER below HD-FEC 3.8e-3
  basis: measured
  locator: p.6 Fig. 4(d); p.6-7
- device_id: li2026aa-e
  field: max_line_rate_gbps
  value: 280
  unit: Gb/s
  basis: measured
  locator: p.6 Fig. 4(d); p.6
  note: PAM-4 maximum under the HD-FEC threshold
- device_id: li2026aa-f
  field: length_mm
  value: 9
  unit: mm
  basis: measured
  locator: p.5
  note: 9 mm modulator length
- device_id: li2026aa-f
  field: eo_film_thickness_nm
  value: 300
  unit: nm
  basis: measured
  locator: p.2; p.1 Fig. 1(a)
  note: 300 nm x-cut TFLN (NanoLN) bonded to oxide
- device_id: li2026aa-f
  field: etch_depth_nm
  value: 180
  unit: nm
  basis: measured
  locator: p.2; p.7 Methods
  note: 180 nm ICP etch of LN
- device_id: li2026aa-f
  field: rib_width_nm
  value: 3500
  unit: nm
  basis: design_target
  locator: p.3
  note: W = 3.5 um in the modulation region
- device_id: li2026aa-f
  field: slab_thickness_nm
  value: 120
  unit: nm
  basis: measured
  locator: p.2; p.7 Methods
  note: 120 nm slab
- device_id: li2026aa-f
  field: sidewall_angle_deg
  value: 60
  unit: deg
  basis: measured
  locator: p.2
  note: sidewall angle 60 deg; reference direction not stated
- device_id: li2026aa-f
  field: electrode_gap_um
  value: 6
  unit: um
  basis: design_target
  locator: p.3; Fig. 2(f)
  note: G = 6 um, horizontal separation between ground and signal electrodes
- device_id: li2026aa-f
  field: signal_width_um
  value: 25
  unit: um
  basis: design_target
  locator: p.3
  note: WS = 25 um; ground width WG = 150 um
- device_id: li2026aa-f
  field: electrode_thickness_um
  value: 1
  unit: um
  basis: measured
  locator: p.3; p.8 Methods
  note: 1 um thick Au traveling-wave electrode
- device_id: li2026aa-f
  field: electrode_metal
  value: gold
  basis: measured
  locator: p.3; p.8 Methods
- device_id: li2026aa-f
  field: buffer_oxide_um
  value: 4.7
  unit: um
  basis: measured
  locator: p.2
  note: 4.7 um thermally grown SiO2 on a silicon base
- device_id: li2026aa-f
  field: substrate
  value: silicon (thickness not stated)
  basis: measured
  locator: p.2
  note: silicon base; thickness not stated
- device_id: li2026aa-f
  field: cladding
  value: SiO2 2 um (PECVD)
  basis: measured
  locator: p.3; p.8 Methods
  note: 2 um PECVD silica cladding in the modulation section
- device_id: li2026aa-f
  field: crystal_cut
  value: x-cut
  basis: measured
  locator: p.2
- device_id: li2026aa-f
  field: wavelength_nm
  value: 1653
  unit: nm
  basis: measured
  locator: p.5; Fig. 3(b)
  note: measurement wavelength
- device_id: li2026aa-f
  field: vpi_dc_v
  value: 3.21
  unit: V
  basis: measured
  locator: p.5 Fig. 3(b) inset
  note: 100 kHz triangular sweep
- device_id: li2026aa-f
  field: vpil_dc_vcm
  value: 2.89
  unit: V*cm
  basis: derived
  locator: p.5
  note: authors state calculated Vpi*L for a 9 mm modulator
- device_id: li2026aa-f
  field: bw3db_ghz
  value: 67
  unit: GHz
  basis: measured
  locator: p.5; Fig. 3(b); p.1 abstract
  note: exceeds 67 GHz, limited by the VNA; no crossing observed
- device_id: li2026aa-f
  field: bw_measured_to_ghz
  value: 67
  unit: GHz
  basis: measured
  locator: p.5; Fig. 3(b)
  note: 67 GHz VNA
- device_id: li2026aa-f
  field: drive_vpp_v
  value: 2.4
  unit: V
  basis: measured
  locator: p.5
  note: RF amplifier output about 2.4 Vpp
- device_id: li2026aa-f
  field: modulation_format
  value: OOK up to 170 Gb/s; PAM-4 up to 240 Gb/s; BER below HD-FEC 3.8e-3
  basis: measured
  locator: p.6 Fig. 4(d); p.6-7
- device_id: li2026aa-f
  field: max_line_rate_gbps
  value: 240
  unit: Gb/s
  basis: measured
  locator: p.6 Fig. 4(d); p.6
  note: PAM-4 maximum under the HD-FEC threshold
- device_id: li2026aa-g
  field: length_mm
  value: 9
  unit: mm
  basis: measured
  locator: p.5
  note: 9 mm modulator length
- device_id: li2026aa-g
  field: eo_film_thickness_nm
  value: 300
  unit: nm
  basis: measured
  locator: p.2; p.1 Fig. 1(a)
  note: 300 nm x-cut TFLN (NanoLN) bonded to oxide
- device_id: li2026aa-g
  field: etch_depth_nm
  value: 180
  unit: nm
  basis: measured
  locator: p.2; p.7 Methods
  note: 180 nm ICP etch of LN
- device_id: li2026aa-g
  field: rib_width_nm
  value: 3500
  unit: nm
  basis: design_target
  locator: p.3
  note: W = 3.5 um in the modulation region
- device_id: li2026aa-g
  field: slab_thickness_nm
  value: 120
  unit: nm
  basis: measured
  locator: p.2; p.7 Methods
  note: 120 nm slab
- device_id: li2026aa-g
  field: sidewall_angle_deg
  value: 60
  unit: deg
  basis: measured
  locator: p.2
  note: sidewall angle 60 deg; reference direction not stated
- device_id: li2026aa-g
  field: electrode_gap_um
  value: 6
  unit: um
  basis: design_target
  locator: p.3; Fig. 2(f)
  note: G = 6 um, horizontal separation between ground and signal electrodes
- device_id: li2026aa-g
  field: signal_width_um
  value: 25
  unit: um
  basis: design_target
  locator: p.3
  note: WS = 25 um; ground width WG = 150 um
- device_id: li2026aa-g
  field: electrode_thickness_um
  value: 1
  unit: um
  basis: measured
  locator: p.3; p.8 Methods
  note: 1 um thick Au traveling-wave electrode
- device_id: li2026aa-g
  field: electrode_metal
  value: gold
  basis: measured
  locator: p.3; p.8 Methods
- device_id: li2026aa-g
  field: buffer_oxide_um
  value: 4.7
  unit: um
  basis: measured
  locator: p.2
  note: 4.7 um thermally grown SiO2 on a silicon base
- device_id: li2026aa-g
  field: substrate
  value: silicon (thickness not stated)
  basis: measured
  locator: p.2
  note: silicon base; thickness not stated
- device_id: li2026aa-g
  field: cladding
  value: SiO2 2 um (PECVD)
  basis: measured
  locator: p.3; p.8 Methods
  note: 2 um PECVD silica cladding in the modulation section
- device_id: li2026aa-g
  field: crystal_cut
  value: x-cut
  basis: measured
  locator: p.2
- device_id: li2026aa-g
  field: wavelength_nm
  value: 1970
  unit: nm
  basis: measured
  locator: p.5; Fig. 3(b)
  note: measurement wavelength
- device_id: li2026aa-g
  field: vpi_dc_v
  value: 4.33
  unit: V
  basis: measured
  locator: p.5 Fig. 3(b) inset
  note: 100 kHz triangular sweep
- device_id: li2026aa-g
  field: vpil_dc_vcm
  value: 3.9
  unit: V*cm
  basis: derived
  locator: p.5
  note: authors state calculated Vpi*L for a 9 mm modulator
- device_id: li2026aa-g
  field: bw3db_ghz
  value: 50
  unit: GHz
  basis: measured
  locator: p.5; Fig. 3(b); p.1 abstract
  note: above 50 GHz in the 2-um band; photodiode limited
- device_id: li2026aa-g
  field: bw_measured_to_ghz
  value: 50
  unit: GHz
  basis: extracted_from_figure
  locator: p.5; Fig. 3(b)
  note: PD limited region begins at 50 GHz
- device_id: li2026aa-g
  field: drive_vpp_v
  value: 2.4
  unit: V
  basis: measured
  locator: p.5
  note: RF amplifier output about 2.4 Vpp
- device_id: li2026aa-g
  field: max_baud_gbd
  value: 150
  unit: GBd
  basis: measured
  locator: p.7 Table 2
  note: Table 2 lists 150 Gbaud OOK
- device_id: li2026aa-g
  field: modulation_format
  value: OOK up to 150 Gb/s; PAM-4 up to 170 Gb/s (85 GBd); BER below HD-FEC 3.8e-3
  basis: measured
  locator: p.6 Fig. 4(d); p.6-7
- device_id: li2026aa-g
  field: max_line_rate_gbps
  value: 170
  unit: Gb/s
  basis: measured
  locator: p.6 Fig. 4(d); p.6
  note: PAM-4 maximum under the HD-FEC threshold
- device_id: li2026aa-g
  field: il_onchip_db
  value: 5.8
  unit: dB
  basis: derived
  locator: p.4
  note: authors deduce on-chip insertion loss from total loss
- device_id: li2026aa-g
  field: extinction_ratio_db
  value: 18
  unit: dB
  basis: measured
  locator: p.5
  note: static ER from heater-voltage sweep
- device_id: li2026aa-h
  field: length_mm
  value: 9
  unit: mm
  basis: measured
  locator: p.5
  note: 9 mm modulator length
- device_id: li2026aa-h
  field: eo_film_thickness_nm
  value: 300
  unit: nm
  basis: measured
  locator: p.2; p.1 Fig. 1(a)
  note: 300 nm x-cut TFLN (NanoLN) bonded to oxide
- device_id: li2026aa-h
  field: etch_depth_nm
  value: 180
  unit: nm
  basis: measured
  locator: p.2; p.7 Methods
  note: 180 nm ICP etch of LN
- device_id: li2026aa-h
  field: rib_width_nm
  value: 3500
  unit: nm
  basis: design_target
  locator: p.3
  note: W = 3.5 um in the modulation region
- device_id: li2026aa-h
  field: slab_thickness_nm
  value: 120
  unit: nm
  basis: measured
  locator: p.2; p.7 Methods
  note: 120 nm slab
- device_id: li2026aa-h
  field: sidewall_angle_deg
  value: 60
  unit: deg
  basis: measured
  locator: p.2
  note: sidewall angle 60 deg; reference direction not stated
- device_id: li2026aa-h
  field: electrode_gap_um
  value: 6
  unit: um
  basis: design_target
  locator: p.3; Fig. 2(f)
  note: G = 6 um, horizontal separation between ground and signal electrodes
- device_id: li2026aa-h
  field: signal_width_um
  value: 25
  unit: um
  basis: design_target
  locator: p.3
  note: WS = 25 um; ground width WG = 150 um
- device_id: li2026aa-h
  field: electrode_thickness_um
  value: 1
  unit: um
  basis: measured
  locator: p.3; p.8 Methods
  note: 1 um thick Au traveling-wave electrode
- device_id: li2026aa-h
  field: electrode_metal
  value: gold
  basis: measured
  locator: p.3; p.8 Methods
- device_id: li2026aa-h
  field: buffer_oxide_um
  value: 4.7
  unit: um
  basis: measured
  locator: p.2
  note: 4.7 um thermally grown SiO2 on a silicon base
- device_id: li2026aa-h
  field: substrate
  value: silicon (thickness not stated)
  basis: measured
  locator: p.2
  note: silicon base; thickness not stated
- device_id: li2026aa-h
  field: cladding
  value: SiO2 2 um (PECVD)
  basis: measured
  locator: p.3; p.8 Methods
  note: 2 um PECVD silica cladding in the modulation section
- device_id: li2026aa-h
  field: crystal_cut
  value: x-cut
  basis: measured
  locator: p.2
- device_id: li2026aa-h
  field: wavelength_nm
  value: 2000
  unit: nm
  basis: measured
  locator: p.5; Fig. 3(b)
  note: measurement wavelength
- device_id: li2026aa-h
  field: vpi_dc_v
  value: 4.38
  unit: V
  basis: measured
  locator: p.5 Fig. 3(b) inset
  note: 100 kHz triangular sweep
- device_id: li2026aa-h
  field: vpil_dc_vcm
  value: 3.94
  unit: V*cm
  basis: derived
  locator: p.5
  note: authors state calculated Vpi*L for a 9 mm modulator
- device_id: li2026aa-h
  field: bw3db_ghz
  value: 50
  unit: GHz
  basis: measured
  locator: p.5; Fig. 3(b); p.1 abstract
  note: above 50 GHz in the 2-um band; photodiode limited
- device_id: li2026aa-h
  field: bw_measured_to_ghz
  value: 50
  unit: GHz
  basis: extracted_from_figure
  locator: p.5; Fig. 3(b)
  note: PD limited region begins at 50 GHz
- device_id: li2026aa-h
  field: drive_vpp_v
  value: 2.4
  unit: V
  basis: measured
  locator: p.5
  note: RF amplifier output about 2.4 Vpp
- device_id: li2026aa-h
  field: modulation_format
  value: OOK up to about 140 Gb/s (Fig. 4(d) read); PAM-4 up to 150 Gb/s; BER below HD-FEC 3.8e-3
  basis: measured
  locator: p.6 Fig. 4(d); p.6-7
- device_id: li2026aa-h
  field: max_line_rate_gbps
  value: 150
  unit: Gb/s
  basis: measured
  locator: p.6 Fig. 4(d); p.6
  note: PAM-4 maximum under the HD-FEC threshold
- device_id: li2026aa-h
  field: ng_opt
  value: 2.04
  unit: '1'
  basis: simulated
  locator: p.3; p.4 Fig. 2(g)
  note: optical group index dashed line
- device_id: li2026aa-a
  field: vpi_convention
  value: mzm_push_pull
  basis: measured
  locator: p.3
  note: traveling-wave electrodes feature a push-pull configuration
- device_id: li2026aa-b
  field: vpi_convention
  value: mzm_push_pull
  basis: measured
  locator: p.3
  note: traveling-wave electrodes feature a push-pull configuration
- device_id: li2026aa-c
  field: vpi_convention
  value: mzm_push_pull
  basis: measured
  locator: p.3
  note: traveling-wave electrodes feature a push-pull configuration
- device_id: li2026aa-d
  field: vpi_convention
  value: mzm_push_pull
  basis: measured
  locator: p.3
  note: traveling-wave electrodes feature a push-pull configuration
- device_id: li2026aa-e
  field: vpi_convention
  value: mzm_push_pull
  basis: measured
  locator: p.3
  note: traveling-wave electrodes feature a push-pull configuration
- device_id: li2026aa-f
  field: vpi_convention
  value: mzm_push_pull
  basis: measured
  locator: p.3
  note: traveling-wave electrodes feature a push-pull configuration
- device_id: li2026aa-g
  field: vpi_convention
  value: mzm_push_pull
  basis: measured
  locator: p.3
  note: traveling-wave electrodes feature a push-pull configuration
- device_id: li2026aa-h
  field: vpi_convention
  value: mzm_push_pull
  basis: measured
  locator: p.3
  note: traveling-wave electrodes feature a push-pull configuration
- device_id: li2026aa-a
  field: drive
  value: push_pull
  basis: measured
  locator: p.3
  note: push-pull CPW
- device_id: li2026aa-b
  field: drive
  value: push_pull
  basis: measured
  locator: p.3
  note: push-pull CPW
- device_id: li2026aa-c
  field: drive
  value: push_pull
  basis: measured
  locator: p.3
  note: push-pull CPW
- device_id: li2026aa-d
  field: drive
  value: push_pull
  basis: measured
  locator: p.3
  note: push-pull CPW
- device_id: li2026aa-e
  field: drive
  value: push_pull
  basis: measured
  locator: p.3
  note: push-pull CPW
- device_id: li2026aa-f
  field: drive
  value: push_pull
  basis: measured
  locator: p.3
  note: push-pull CPW
- device_id: li2026aa-g
  field: drive
  value: push_pull
  basis: measured
  locator: p.3
  note: push-pull CPW
- device_id: li2026aa-h
  field: drive
  value: push_pull
  basis: measured
  locator: p.3
  note: push-pull CPW
- device_id: li2026aa-a
  field: bw3db_reference
  value: low_freq_unstated
  basis: measured
  locator: Fig. 3(b)
  note: curves start at about 0 dB with a low-frequency peak from ZL below Z0
  previous_value: unspecified
- device_id: li2026aa-b
  field: bw3db_reference
  value: low_freq_unstated
  basis: measured
  locator: Fig. 3(b)
  note: curves start at about 0 dB with a low-frequency peak from ZL below Z0
  previous_value: unspecified
- device_id: li2026aa-c
  field: bw3db_reference
  value: low_freq_unstated
  basis: measured
  locator: Fig. 3(b)
  note: curves start at about 0 dB with a low-frequency peak from ZL below Z0
  previous_value: unspecified
- device_id: li2026aa-d
  field: bw3db_reference
  value: low_freq_unstated
  basis: measured
  locator: Fig. 3(b)
  note: curves start at about 0 dB with a low-frequency peak from ZL below Z0
  previous_value: unspecified
- device_id: li2026aa-e
  field: bw3db_reference
  value: low_freq_unstated
  basis: measured
  locator: Fig. 3(b)
  note: curves start at about 0 dB with a low-frequency peak from ZL below Z0
  previous_value: unspecified
- device_id: li2026aa-f
  field: bw3db_reference
  value: low_freq_unstated
  basis: measured
  locator: Fig. 3(b)
  note: curves start at about 0 dB with a low-frequency peak from ZL below Z0
  previous_value: unspecified
- device_id: li2026aa-g
  field: bw3db_reference
  value: low_freq_unstated
  basis: measured
  locator: Fig. 3(b)
  note: curves start at about 0 dB with a low-frequency peak from ZL below Z0
  previous_value: unspecified
- device_id: li2026aa-h
  field: bw3db_reference
  value: low_freq_unstated
  basis: measured
  locator: Fig. 3(b)
  note: curves start at about 0 dB with a low-frequency peak from ZL below Z0
  previous_value: unspecified
- device_id: li2026aa-a
  field: electrode_type
  value: tw_gsg
  basis: measured
  locator: p.3
  note: coplanar waveguide, ground-signal-ground
- device_id: li2026aa-b
  field: electrode_type
  value: tw_gsg
  basis: measured
  locator: p.3
  note: coplanar waveguide, ground-signal-ground
- device_id: li2026aa-c
  field: electrode_type
  value: tw_gsg
  basis: measured
  locator: p.3
  note: coplanar waveguide, ground-signal-ground
- device_id: li2026aa-d
  field: electrode_type
  value: tw_gsg
  basis: measured
  locator: p.3
  note: coplanar waveguide, ground-signal-ground
- device_id: li2026aa-e
  field: electrode_type
  value: tw_gsg
  basis: measured
  locator: p.3
  note: coplanar waveguide, ground-signal-ground
- device_id: li2026aa-f
  field: electrode_type
  value: tw_gsg
  basis: measured
  locator: p.3
  note: coplanar waveguide, ground-signal-ground
- device_id: li2026aa-g
  field: electrode_type
  value: tw_gsg
  basis: measured
  locator: p.3
  note: coplanar waveguide, ground-signal-ground
- device_id: li2026aa-h
  field: electrode_type
  value: tw_gsg
  basis: measured
  locator: p.3
  note: coplanar waveguide, ground-signal-ground
- device_id: li2026aa-a
  field: waveguide_platform
  value: lnoi_rib
  basis: measured
  locator: p.2
  note: ridge waveguide on 300 nm TFLN
- device_id: li2026aa-b
  field: waveguide_platform
  value: lnoi_rib
  basis: measured
  locator: p.2
  note: ridge waveguide on 300 nm TFLN
- device_id: li2026aa-c
  field: waveguide_platform
  value: lnoi_rib
  basis: measured
  locator: p.2
  note: ridge waveguide on 300 nm TFLN
- device_id: li2026aa-d
  field: waveguide_platform
  value: lnoi_rib
  basis: measured
  locator: p.2
  note: ridge waveguide on 300 nm TFLN
- device_id: li2026aa-e
  field: waveguide_platform
  value: lnoi_rib
  basis: measured
  locator: p.2
  note: ridge waveguide on 300 nm TFLN
- device_id: li2026aa-f
  field: waveguide_platform
  value: lnoi_rib
  basis: measured
  locator: p.2
  note: ridge waveguide on 300 nm TFLN
- device_id: li2026aa-g
  field: waveguide_platform
  value: lnoi_rib
  basis: measured
  locator: p.2
  note: ridge waveguide on 300 nm TFLN
- device_id: li2026aa-h
  field: waveguide_platform
  value: lnoi_rib
  basis: measured
  locator: p.2
  note: ridge waveguide on 300 nm TFLN
- device_id: li2026aa-a
  field: vpi_dc_freq_ghz
  value: 0.0001
  unit: GHz
  basis: measured
  locator: p.5; Fig. 3(b)
  note: 'source: Figure 3b illustrates the half-wave voltage Vπ measurements with a 100 kHz triangular voltage sweep.'
- device_id: li2026aa-b
  field: vpi_dc_freq_ghz
  value: 0.0001
  unit: GHz
  basis: measured
  locator: p.5; Fig. 3(b)
  note: 'source: Figure 3b illustrates the half-wave voltage Vπ measurements with a 100 kHz triangular voltage sweep.'
- device_id: li2026aa-c
  field: vpi_dc_freq_ghz
  value: 0.0001
  unit: GHz
  basis: measured
  locator: p.5; Fig. 3(b)
  note: 'source: Figure 3b illustrates the half-wave voltage Vπ measurements with a 100 kHz triangular voltage sweep.'
- device_id: li2026aa-d
  field: vpi_dc_freq_ghz
  value: 0.0001
  unit: GHz
  basis: measured
  locator: p.5; Fig. 3(b)
  note: 'source: Figure 3b illustrates the half-wave voltage Vπ measurements with a 100 kHz triangular voltage sweep.'
- device_id: li2026aa-e
  field: vpi_dc_freq_ghz
  value: 0.0001
  unit: GHz
  basis: measured
  locator: p.5; Fig. 3(b)
  note: 'source: Figure 3b illustrates the half-wave voltage Vπ measurements with a 100 kHz triangular voltage sweep.'
- device_id: li2026aa-f
  field: vpi_dc_freq_ghz
  value: 0.0001
  unit: GHz
  basis: measured
  locator: p.5; Fig. 3(b)
  note: 'source: Figure 3b illustrates the half-wave voltage Vπ measurements with a 100 kHz triangular voltage sweep.'
- device_id: li2026aa-g
  field: vpi_dc_freq_ghz
  value: 0.0001
  unit: GHz
  basis: measured
  locator: p.5; Fig. 3(b)
  note: 'source: Figure 3b illustrates the half-wave voltage Vπ measurements with a 100 kHz triangular voltage sweep.'
- device_id: li2026aa-h
  field: vpi_dc_freq_ghz
  value: 0.0001
  unit: GHz
  basis: measured
  locator: p.5; Fig. 3(b)
  note: 'source: Figure 3b illustrates the half-wave voltage Vπ measurements with a 100 kHz triangular voltage sweep.'
derived:
- device_id: li2026aa-a
  field: max_baud_gbd
  value: 170
  formula: OOK 170 Gb/s / 1 bit per symbol = 170 GBd
  inputs:
  - 170 Gb/s OOK
- device_id: li2026aa-b
  field: max_baud_gbd
  value: 170
  formula: OOK 170 Gb/s / 1 bit per symbol = 170 GBd
  inputs:
  - 170 Gb/s OOK
- device_id: li2026aa-c
  field: max_baud_gbd
  value: 170
  formula: OOK 170 Gb/s / 1 bit per symbol = 170 GBd
  inputs:
  - 170 Gb/s OOK
- device_id: li2026aa-d
  field: max_baud_gbd
  value: 180
  formula: OOK 180 Gb/s / 1 bit per symbol = 180 GBd
  inputs:
  - 180 Gb/s OOK
- device_id: li2026aa-e
  field: max_baud_gbd
  value: 180
  formula: OOK 180 Gb/s / 1 bit per symbol = 180 GBd
  inputs:
  - 180 Gb/s OOK
- device_id: li2026aa-f
  field: max_baud_gbd
  value: 170
  formula: OOK 170 Gb/s / 1 bit per symbol = 170 GBd
  inputs:
  - 170 Gb/s OOK
- device_id: li2026aa-h
  field: max_baud_gbd
  value: 140
  formula: OOK 140 Gb/s / 1 bit per symbol = 140 GBd
  inputs:
  - 140 Gb/s OOK
