Repository: jwt625/eo-modulator-atlas

# EO Modulator Atlas

A traceable literature database and static browser explorer for electro-optic
modulators. The integrated atlas contains **184 papers (2012-2026), 407 device rows and
240 organizations**, all papers with `audit_status: audited` (checked 2026-10-05). It also holds
1,723 author-affiliation rows, 212 geolocated institution sites and 1,278 deduplicated people. The candidate index contains
461 records and distillation is continuing. Each reported metric has an evidence locator and
basis. Missing values stay empty.

File: data/evidence/lin2025.yaml
paper_id: lin2025
verified_on: '2026-10-01'
source_files:
- references/lin2025/text.md
- references/lin2025/source.pdf (pages 23-26 rendered for figures)
- references/lin2025/crossref.json
entries:
- device_id: lin2025-a
  field: drive
  value: push_pull
  unit: ''
  basis: design_target
  locator: p.6, Fabrication
  note: 'authors: EO phase shifters operating in a push-pull configuration'
- device_id: lin2025-a
  field: vpi_convention
  value: mzm_push_pull
  unit: ''
  basis: derived
  locator: p.8, Electro-optic Modulation
  note: MZM-level Vpi of the push-pull MZM; convention not named by the authors
- device_id: lin2025-a
  field: length_mm
  value: 16
  unit: mm
  basis: measured
  locator: p.8; Fig. 3(a) caption
  note: modulation region
- device_id: lin2025-a
  field: vpi_dc_v
  value: 1.7
  unit: V
  basis: measured
  locator: p.8; Fig. 3(a)
  note: 100 Hz triangular sweep; stable from 1 Hz to 1 MHz (Fig. 3(b))
- device_id: lin2025-a
  field: vpil_dc_vcm
  value: 2.7
  unit: V*cm
  basis: derived
  locator: p.8; Fig. 3(d)
  note: 'authors: Vpi 1.7 V x 16 mm = 2.7 V cm; simulated 2.64 V cm'
- device_id: lin2025-a
  field: bw3db_ghz
  value: 40
  unit: GHz
  basis: measured
  locator: p.9; Fig. 3(d)
  note: text value; small-signal EO response to 110 GHz, normalization not stated; the Fig. 3(d) 16 mm trace (0 dB at 1 GHz) reads about -2.3 dB at 40 GHz and reaches -3 dB near 50 GHz, so text and figure
    differ
- device_id: lin2025-a
  field: bw_measured_to_ghz
  value: 110
  unit: GHz
  basis: measured
  locator: p.9; Fig. 3(d)
- device_id: lin2025-a
  field: eo_rolloff_db
  value: 6.2
  unit: dB
  basis: extracted_from_figure
  locator: p.24, Fig. 3(d)
  note: drop of the measured 16 mm curve at 110 GHz
- device_id: lin2025-a
  field: eo_rolloff_freq_ghz
  value: 110
  unit: GHz
  basis: extracted_from_figure
  locator: p.24, Fig. 3(d)
- device_id: lin2025-a
  field: extinction_ratio_db
  value: 20
  unit: dB
  basis: measured
  locator: p.8; Fig. 3(a) inset
  note: 100 Hz sweep
- device_id: lin2025-a
  field: ng_opt
  value: 2.22
  unit: '1'
  basis: author_estimate
  locator: p.11
  note: optical group index quoted in the wafer-uniformity discussion (wafer-level statement); method not stated; the +-0.03 tolerance belongs to the microwave indices
- device_id: lin2025-a
  field: eo_film_thickness_nm
  value: 600
  unit: nm
  basis: measured
  locator: p.5, Fabrication
  note: commercial X-cut TFLT wafer (NANOLN)
- device_id: lin2025-a
  field: etch_depth_nm
  value: 320
  unit: nm
  basis: measured
  locator: p.5, Fabrication
- device_id: lin2025-a
  field: slab_thickness_nm
  value: 280
  unit: nm
  basis: measured
  locator: p.5, Fabrication
- device_id: lin2025-a
  field: rib_width_nm
  value: 4000
  unit: nm
  basis: design_target
  locator: p.7, Electro-optic Modulation; Fig. 3(a)
  note: waveguide width 4 um; top or base width not specified
- device_id: lin2025-a
  field: electrode_gap_um
  value: 6
  unit: um
  basis: design_target
  locator: p.7, Electro-optic Modulation; Fig. 3(a)
- device_id: lin2025-a
  field: electrode_thickness_um
  value: 1.8
  unit: um
  basis: measured
  locator: p.13, Methods (Cu thickness after CMP)
  note: plus 10 nm Ti barrier
- device_id: lin2025-a
  field: electrode_metal
  value: copper (Damascene, electroplated; 10 nm Ti barrier)
  unit: ''
  basis: measured
  locator: p.12, Methods
- device_id: lin2025-a
  field: buffer_oxide_um
  value: 4.7
  unit: um
  basis: measured
  locator: p.5, Fabrication
- device_id: lin2025-a
  field: substrate
  value: 525 um high-resistivity silicon
  unit: ''
  basis: measured
  locator: p.5, Fabrication
- device_id: lin2025-a
  field: cladding
  value: SiO2 2.5 um (PECVD, embeds the Cu) with 100 nm Si3N4 passivation
  unit: ''
  basis: measured
  locator: p.12-13, Methods
- device_id: lin2025-a
  field: crystal_cut
  value: x-cut
  unit: ''
  basis: measured
  locator: p.5, Fabrication
- device_id: lin2025-b
  field: drive
  value: push_pull
  unit: ''
  basis: design_target
  locator: p.6, Fabrication
  note: 'authors: EO phase shifters operating in a push-pull configuration'
- device_id: lin2025-b
  field: length_mm
  value: 6
  unit: mm
  basis: measured
  locator: p.6; Fig. 1(c)
  note: effective modulation length
- device_id: lin2025-b
  field: bw3db_ghz
  value: 100
  unit: GHz
  basis: measured
  locator: p.9; Fig. 3(d)
  note: crossing near 100 GHz; measured to 110 GHz; normalization reference not stated
- device_id: lin2025-b
  field: bw_measured_to_ghz
  value: 110
  unit: GHz
  basis: measured
  locator: p.9; Fig. 3(d)
- device_id: lin2025-b
  field: eo_rolloff_db
  value: 3.8
  unit: dB
  basis: extracted_from_figure
  locator: p.24, Fig. 3(d)
  note: drop of the measured 6 mm curve at 110 GHz
- device_id: lin2025-b
  field: eo_rolloff_freq_ghz
  value: 110
  unit: GHz
  basis: extracted_from_figure
  locator: p.24, Fig. 3(d)
- device_id: lin2025-b
  field: eo_film_thickness_nm
  value: 600
  unit: nm
  basis: measured
  locator: p.5, Fabrication
  note: commercial X-cut TFLT wafer (NANOLN)
- device_id: lin2025-b
  field: etch_depth_nm
  value: 320
  unit: nm
  basis: measured
  locator: p.5, Fabrication
- device_id: lin2025-b
  field: slab_thickness_nm
  value: 280
  unit: nm
  basis: measured
  locator: p.5, Fabrication
- device_id: lin2025-b
  field: rib_width_nm
  value: 4000
  unit: nm
  basis: design_target
  locator: p.7, Electro-optic Modulation; Fig. 3(a)
  note: waveguide width 4 um; top or base width not specified
- device_id: lin2025-b
  field: electrode_gap_um
  value: 6
  unit: um
  basis: design_target
  locator: p.7, Electro-optic Modulation; Fig. 3(a)
- device_id: lin2025-b
  field: electrode_thickness_um
  value: 1.8
  unit: um
  basis: measured
  locator: p.13, Methods (Cu thickness after CMP)
  note: plus 10 nm Ti barrier
- device_id: lin2025-b
  field: electrode_metal
  value: copper (Damascene, electroplated; 10 nm Ti barrier)
  unit: ''
  basis: measured
  locator: p.12, Methods
- device_id: lin2025-b
  field: buffer_oxide_um
  value: 4.7
  unit: um
  basis: measured
  locator: p.5, Fabrication
- device_id: lin2025-b
  field: substrate
  value: 525 um high-resistivity silicon
  unit: ''
  basis: measured
  locator: p.5, Fabrication
- device_id: lin2025-b
  field: cladding
  value: SiO2 2.5 um (PECVD, embeds the Cu) with 100 nm Si3N4 passivation
  unit: ''
  basis: measured
  locator: p.12-13, Methods
- device_id: lin2025-b
  field: crystal_cut
  value: x-cut
  unit: ''
  basis: measured
  locator: p.5, Fabrication
- device_id: lin2025-c
  field: wavelength_nm
  value: 1550
  unit: nm
  basis: measured
  locator: p.13, Methods (data transmission apparatus)
  note: external-cavity laser 17.8 dBm at 1550 nm
- device_id: lin2025-c
  field: max_baud_gbd
  value: 208
  unit: GBd
  basis: measured
  locator: p.9; Fig. 4(b)
  note: PAM4 at 208 GBd below the 25% SD-FEC limit
- device_id: lin2025-c
  field: modulation_format
  value: PAM4 (up to 208 GBd, 416 Gbit/s); PAM8 (up to 180 GBd, 540 Gbit/s); BER below 25% SD-FEC
  unit: ''
  basis: measured
  locator: p.9; Fig. 4(b),(d),(e)
- device_id: lin2025-c
  field: max_line_rate_gbps
  value: 540
  unit: Gb/s
  basis: measured
  locator: p.3 abstract; Fig. 4(e)
  note: PAM8 at 180 GBd
- device_id: lin2025-c
  field: max_net_rate_gbps
  value: 423
  unit: Gb/s
  basis: derived
  locator: p.10; Fig. 4(c)
  note: PAM8 at 176 GBd; highest AIR 449 Gbit/s
- device_id: lin2025-c
  field: eo_film_thickness_nm
  value: 600
  unit: nm
  basis: measured
  locator: p.5, Fabrication
  note: commercial X-cut TFLT wafer (NANOLN)
- device_id: lin2025-c
  field: etch_depth_nm
  value: 320
  unit: nm
  basis: measured
  locator: p.5, Fabrication
- device_id: lin2025-c
  field: slab_thickness_nm
  value: 280
  unit: nm
  basis: measured
  locator: p.5, Fabrication
- device_id: lin2025-c
  field: rib_width_nm
  value: 4000
  unit: nm
  basis: design_target
  locator: p.7, Electro-optic Modulation; Fig. 3(a)
  note: waveguide width 4 um; top or base width not specified
- device_id: lin2025-c
  field: electrode_gap_um
  value: 6
  unit: um
  basis: design_target
  locator: p.7, Electro-optic Modulation; Fig. 3(a)
- device_id: lin2025-c
  field: electrode_thickness_um
  value: 1.8
  unit: um
  basis: measured
  locator: p.13, Methods (Cu thickness after CMP)
  note: plus 10 nm Ti barrier
- device_id: lin2025-c
  field: electrode_metal
  value: copper (Damascene, electroplated; 10 nm Ti barrier)
  unit: ''
  basis: measured
  locator: p.12, Methods
- device_id: lin2025-c
  field: buffer_oxide_um
  value: 4.7
  unit: um
  basis: measured
  locator: p.5, Fabrication
- device_id: lin2025-c
  field: substrate
  value: 525 um high-resistivity silicon
  unit: ''
  basis: measured
  locator: p.5, Fabrication
- device_id: lin2025-c
  field: cladding
  value: SiO2 2.5 um (PECVD, embeds the Cu) with 100 nm Si3N4 passivation
  unit: ''
  basis: measured
  locator: p.12-13, Methods
- device_id: lin2025-c
  field: crystal_cut
  value: x-cut
  unit: ''
  basis: measured
  locator: p.5, Fabrication
- device_id: lin2025-a
  field: vpi_dc_freq_ghz
  value: 1e-07
  unit: GHz
  basis: measured
  locator: p.8; Fig. 3(a)
  note: 'source: Figure 3 (a) shows the normalized transmission ... as a function of the applied voltage, linearly swept at ...'
derived:
- device_id: lin2025-c
  field: optical_power_handling_dbm
  value: 30.7
  formula: 10*log10(1170 mW) for the highest on-chip power at which Vpi was measured (1.17 W, p.8); a tested level, not a measured limit
  inputs: []

File: data/evidence/lin2025a.yaml
paper_id: lin2025a
verified_on: '2026-10-02'
source_files:
- references/lin2025a/text.md
- references/lin2025a/figures/page_03.png
- references/lin2025a/figures/page_04.png
entries:
- device_id: lin2025a-mzi
  field: length_mm
  value: 3.5
  unit: mm
  basis: design_target
  locator: p.3 text; Fig. 1 caption
  note: electrode length 3500 um; arm length difference 430 um
- device_id: lin2025a-mzi
  field: fsr_nm
  value: 2.563
  unit: nm
  basis: measured
  locator: p.3 text; Fig. 2(c)
  note: FSR of the unbalanced MZI transmission spectrum
- device_id: lin2025a-mzi
  field: tuning_nm_per_v
  value: 0.0413
  unit: nm/V
  basis: measured
  locator: p.3 text; p.4 Fig. 2(d)
  note: 41.3 pm/V slope of linear fit, 0 to 20 V; the single 5 V point is 0.288 nm (57.6 pm/V)
- device_id: lin2025a-mzi
  field: eo_film_thickness_nm
  value: 500
  unit: nm
  basis: design_target
  locator: p.2 Design section
  note: PLD BTO film on DSO
- device_id: lin2025a-mzi
  field: etch_depth_nm
  value: 250
  unit: nm
  basis: design_target
  locator: p.2 Design section; p.4 Fig. 2(b) caption
  note: wet etch, rib height 250 nm
- device_id: lin2025a-mzi
  field: rib_width_nm
  value: 2500
  unit: nm
  basis: design_target
  locator: p.2 Design section; p.4 Fig. 2(b) caption
  note: base width, single-mode TE/TM
- device_id: lin2025a-mzi
  field: sidewall_angle_deg
  value: 45
  unit: deg
  basis: author_estimate
  locator: p.3 text
  note: Etch angle 45 degrees stated as typical for wet etching, not a measurement
- device_id: lin2025a-mzi
  field: electrode_gap_um
  value: 8
  unit: um
  basis: design_target
  locator: p.2 text; p.4 Fig. 2(b) caption
  note: 2.75 um from the waveguide edge on both sides
- device_id: lin2025a-mzi
  field: substrate
  value: DSO (dysprosium scandate)
  unit: ''
  basis: design_target
  locator: p.2 Design section
- device_id: lin2025a-mzi
  field: crystal_cut
  value: c-axis out of plane
  unit: ''
  basis: measured
  locator: p.2 Design section
  note: single crystal verified; r51 and r42 used with coplanar electrodes
- device_id: lin2025a-mzi
  field: drive
  value: single_ended
  unit: ''
  basis: derived
  locator: p.3, Fig. 1(e)
  note: Authors do not state; inferred from electrodes along one straight arm only
derived:
- device_id: lin2025a-mzi
  field: slab_thickness_nm
  value: 250
  formula: eo_film_thickness_nm - etch_depth_nm
  inputs:
  - eo_film_thickness_nm
  - etch_depth_nm

File: data/evidence/lin2026.yaml
paper_id: lin2026
verified_on: '2026-10-04'
source_files:
- references/lin2026/text.md
- references/lin2026/figures/page_01.png
- references/lin2026/figures/page_02.png
- references/lin2026/figures/page_03.png
entries:
- device_id: lin2026-a
  field: eo_film_thickness_nm
  value: 220
  unit: nm
  basis: measured
  locator: p.1, Sec. 1
  note: Stated 220 nm silicon device layer of the imec iSiPP200 platform
- device_id: lin2026-a
  field: fsr_nm
  value: 19.5
  unit: nm
  basis: measured
  locator: p.2, Sec. 3
  note: Fitted ring spectrum, Fig. 2(a); radius 5 um
- device_id: lin2026-a
  field: ng_opt
  value: 3.95
  unit: '1'
  basis: measured
  locator: p.2, Sec. 3
  note: Stated n_g = 3.95 with n_eff 2.5112 at -2 V
- device_id: lin2026-a
  field: bw3db_ghz
  value: 90
  unit: GHz
  basis: measured
  locator: p.3, Sec. 3; Fig. 2(d)
  note: Authors state approximately 90 GHz; noisy measured trace crosses -3 dB near
    90 GHz at -6 dB detuning
- device_id: lin2026-a
  field: bw_measured_to_ghz
  value: 100
  unit: GHz
  basis: extracted_from_figure
  locator: p.2, Fig. 2(d)
  note: Upper end of the plotted measured trace; 110 GHz VNA in the setup, Fig. 2(e)
- device_id: lin2026-a
  field: extinction_ratio_db
  value: 36
  unit: dB
  basis: extracted_from_figure
  locator: p.2, Fig. 2(a)
  note: Measured dip minimum about -36.4 dB vs off-resonance about -0.5 dB; simulation
    marker about -34 dB; not stated in text
- device_id: lin2026-a
  field: capacitance_ff
  value: 19.3
  unit: fF
  basis: derived
  locator: p.3, Sec. 3
  note: Junction capacitance C_j of the extracted equivalent circuit used in Fig.
    2(b)
- device_id: lin2026-a
  field: max_line_rate_gbps
  value: 224
  unit: Gb/s
  basis: measured
  locator: p.1 title; p.3, Sec. 3
  note: 224 Gb/s PAM4 optical eye; 200 Gb/s eye also shown
- device_id: lin2026-a
  field: modulation_format
  value: PAM4 optical eyes at 200 and 224 Gb/s, no equalization (as stated), -6 dB
    detuning; TDECQ 1.58 dB (200 Gb/s) and 2.94 dB (224 Gb/s); SER 4.8e-4 and outer
    OMA 5.63 mW stated without a per-rate attribution
  basis: measured
  locator: p.2, Fig. 2(g); p.3, Sec. 3
  note: TDECQ 1.58 dB at 200 Gb/s, 2.94 dB at 224 Gb/s from the eye labels
derived: []
context_values:
- item: license_notice
  value: Optical Fiber Communication Conference (OFC) (c) 2026 Optica Publishing Group
  locator: p.1-3, page footer
  note: printed in the page footer of pages 1-3

File: data/evidence/lin2026a.yaml
paper_id: lin2026a
verified_on: '2026-10-02'
source_files:
- references/lin2026a/text.md
- references/lin2026a/figures/page_05.png
- references/lin2026a/figures/img_p05_1.png
entries:
- device_id: lin2026a-a
  field: wavelength_nm
  value: 375
  unit: nm
  basis: measured
  locator: p.1 abstract; p.5 text
  note: 375 nm diode laser
- device_id: lin2026a-a
  field: length_mm
  value: 0.2
  unit: mm
  basis: measured
  locator: p.6 text; Fig. 2 caption
  note: Electrode (interaction) length 200 um; device length 1.16 mm
- device_id: lin2026a-a
  field: vpi_dc_v
  value: 4.2
  unit: V
  basis: measured
  locator: p.8 text; Fig. 4 caption
  note: 400 kHz triangular drive; push-pull GSG; text also quotes 4.25 V on p.10
- device_id: lin2026a-a
  field: vpil_dc_vcm
  value: 0.085
  unit: V*cm
  basis: measured
  locator: p.1 abstract; p.9 text
  note: 85 +- 2 mV cm over six devices, electrode length 200 um
- device_id: lin2026a-a
  field: bw3db_ghz
  value: 0.922
  unit: GHz
  basis: measured
  locator: p.10 text; Fig. 4g
  note: EOE link response incl. 900 MHz APD; detector-limited, not subtracted; lower bound for the modulator
- device_id: lin2026a-a
  field: eo_rolloff_db
  value: 1
  unit: dB
  basis: author_estimate
  locator: p.11 text; Fig. 5f
  note: Estimated intrinsic EOE roll-off from measured EE response; not a measured EO point
- device_id: lin2026a-a
  field: eo_rolloff_freq_ghz
  value: 67
  unit: GHz
  basis: author_estimate
  locator: p.11 text; Fig. 5f
  note: EE measurement limit of the 67 GHz VNA
- device_id: lin2026a-a
  field: il_onchip_db
  value: 1.3
  unit: dB
  basis: derived
  locator: p.8 text
  note: Author-stated total of MMI and propagation losses; batch check 2x0.25 + 0.84 = 1.34 dB (3 dB split
    excluded)
- device_id: lin2026a-a
  field: prop_loss_db_per_cm
  value: 7.2
  unit: dB/cm
  basis: measured
  locator: p.6 text; Fig. 3b
  note: Single-mode waveguide at 375 nm, spiral cutback
- device_id: lin2026a-a
  field: extinction_ratio_db
  value: 22.7
  unit: dB
  basis: measured
  locator: p.8 text; Fig. 4c
  note: Static, voltage ramp 0-10 V with power meter
- device_id: lin2026a-a
  field: z0_ohm
  value: 23
  unit: ohm
  basis: derived
  locator: p.10 text; Fig. 5d
  note: Extracted from measured S-parameters, stable over frequency
- device_id: lin2026a-a
  field: n_rf
  value: 2.3
  unit: '1'
  basis: derived
  locator: p.10 text; Fig. 5e
  note: Single value in text, no frequency given; Fig. 5(e) plateau about 2.5 from 20 to 67 GHz (visual)
- device_id: lin2026a-a
  field: ng_opt
  value: 2.8
  unit: '1'
  basis: simulated
  locator: p.10 text; Fig. 5e
  note: Calculated optical group index of the UV mode
- device_id: lin2026a-a
  field: eo_film_thickness_nm
  value: 300
  unit: nm
  basis: measured
  locator: p.6 text; p.13 Methods
- device_id: lin2026a-a
  field: etch_depth_nm
  value: 100
  unit: nm
  basis: measured
  locator: p.6 text
- device_id: lin2026a-a
  field: rib_width_nm
  value: 420
  unit: nm
  basis: measured
  locator: p.6 text; Fig. 2e
  note: Waveguide width 420 nm after taper from 2.70 um, cross-section Fig. 2e
- device_id: lin2026a-a
  field: electrode_gap_um
  value: 1.5
  unit: um
  basis: measured
  locator: p.5 Fig. 2 caption; p.6 text
  note: Signal-to-ground gap
- device_id: lin2026a-a
  field: electrode_thickness_um
  value: 0.22
  unit: um
  basis: measured
  locator: p.14 Methods
  note: 220 nm Ti/Au stack; Ti thickness not given
- device_id: lin2026a-a
  field: electrode_metal
  value: Ti/Au (220 nm total stack)
  unit: ''
  basis: measured
  locator: p.14 Methods
- device_id: lin2026a-a
  field: crystal_cut
  value: x-cut
  unit: ''
  basis: measured
  locator: p.6 text; p.13 Methods
- device_id: lin2026a-a
  field: waveguide_orientation
  value: propagation along the crystal y axis (TE, r33 along z)
  unit: ''
  basis: measured
  locator: p.6 text
- device_id: lin2026a-a
  field: epitaxy_or_stack
  value: 300 nm x-cut LT on insulator (NanoLN), 100 nm wet-etched rib 420 nm wide (single-mode, tapered
    from 2.7 um at the facets), Ti/Au GSG lumped electrode 200 um long, 1.5 um gap, 1x2 MMIs
  unit: ''
  basis: measured
  locator: p.5-6 text; Fig. 2
- device_id: lin2026a-a
  field: optical_power_handling_dbm
  value: -1.55
  unit: dBm
  basis: derived
  locator: p.13 text
  note: No photodarkening up to 5 kW/mm2 from 700 uW guided power; 10 log10(0.7 mW) = -1.55 dBm, lower
    bound
derived: []
context_values:
- item: published_on_arxiv_v1_stamp
  value: '2026-05-04'
  unit: ''
  locator: p.1 arXiv stamp
  note: "published_on basis: page-1 arXiv v1 stamp 'arXiv:2605.02758v1 [physics.optics] 4 May 2026'; no crossref.json for this paper"

File: data/evidence/lin2026b.yaml
paper_id: lin2026b
verified_on: '2026-10-07'
source_files:
- references/lin2026b/text.md
- references/lin2026b/crossref.json
entries: []
derived: []

File: data/evidence/liu2021.yaml
paper_id: liu2021
verified_on: '2026-10-01'
source_files:
- references/liu2021/text.md
- references/liu2021/figures/page_02.png
- references/liu2021/figures/page_03.png
- references/liu2021/figures/page_04.png
- references/liu2021/figures/page_07.png
- references/liu2021/figures/img_p03_1.png
- references/liu2021/figures/img_p03_2.png
entries:
- device_id: liu2021-a
  field: wavelength_nm
  value: 1550
  unit: nm
  basis: measured
  locator: p.3 testing paragraph
  note: TE polarized incident light at 1550 nm
- device_id: liu2021-a
  field: length_mm
  value: 5
  unit: mm
  basis: measured
  locator: p.4; abstract p.1
  note: 5-mm-long modulation region
- device_id: liu2021-a
  field: vpi_dc_v
  value: 3.4
  unit: V
  basis: measured
  locator: p.4 text; Fig. 4(c) on p.3
  note: 100 kHz triangular sweep, not DC
- device_id: liu2021-a
  field: vpil_dc_vcm
  value: 1.7
  unit: V*cm
  basis: derived
  locator: p.4; p.7 Supp. Sec. 3
  note: authors product of Vpi 3.4 V and 5 mm; formula implicit
- device_id: liu2021-a
  field: bw3db_ghz
  value: 67
  unit: GHz
  basis: derived
  locator: p.4 text; Fig. 4(d) on p.3
  note: authors state no 3 dB bound at 67 GHz; inferred from 1.3 dB roll-off at the system limit
- device_id: liu2021-a
  field: bw_measured_to_ghz
  value: 67
  unit: GHz
  basis: measured
  locator: p.4
  note: measurement system limit 67 GHz
- device_id: liu2021-a
  field: eo_rolloff_db
  value: 1.3
  unit: dB
  basis: measured
  locator: p.1 abstract; p.4 text; Fig. 4(d) on p.3
  note: reference frequency not stated; curve starts near 0 dB at low frequency
- device_id: liu2021-a
  field: eo_rolloff_freq_ghz
  value: 67
  unit: GHz
  basis: measured
  locator: p.4 text; Fig. 4(d) on p.3
- device_id: liu2021-a
  field: il_fiber_to_fiber_db
  value: 17
  unit: dB
  basis: measured
  locator: p.4 text; Fig. 4(b) on p.3
  note: total insertion loss with end-butt tapered fibers; mostly coupling loss
- device_id: liu2021-a
  field: extinction_ratio_db
  value: 17
  unit: dB
  basis: measured
  locator: p.4; p.7 Supp. Sec. 3
  note: text says beyond 17 dB; Supp. gives 17 dB from DC voltage scan
- device_id: liu2021-a
  field: n_rf
  value: 2.3
  unit: unitless
  basis: extracted_from_figure
  locator: p.3 Fig. 4(e)
  note: plateau about 2.3 from 10 to 67 GHz; text only says close to ng about 2.25
- device_id: liu2021-a
  field: ng_opt
  value: 2.25
  unit: unitless
  basis: author_estimate
  locator: p.3 Fig. 4(e) caption; p.4
  note: red line labelled optical mode; origin of the value not stated
- device_id: liu2021-a
  field: eo_film_thickness_nm
  value: 600
  unit: nm
  basis: measured
  locator: p.3 fabrication paragraph
  note: X-cut TFLN, NanoLN wafer
- device_id: liu2021-a
  field: etch_depth_nm
  value: 300
  unit: nm
  basis: measured
  locator: p.3 fabrication paragraph
  note: partial etch
- device_id: liu2021-a
  field: electrode_gap_um
  value: 3
  unit: um
  basis: measured
  locator: p.3 Fig. 3(a); Table S1 G1; Fig. 4(a) caption
  note: 3 um T-rail gap
- device_id: liu2021-a
  field: signal_width_um
  value: 50
  unit: um
  basis: measured
  locator: p.3 Fig. 3(a); p.3 text; Table S1 Ws
  note: unloaded signal electrode width
- device_id: liu2021-a
  field: electrode_thickness_um
  value: 1.4
  unit: um
  basis: measured
  locator: p.3 fabrication paragraph
  note: main electrodes electroplated to 1.4 um; T-rail thickness not stated
- device_id: liu2021-a
  field: electrode_metal
  value: gold
  unit: ''
  basis: measured
  locator: p.2 Fig. 1; Fig. 3(a) labels
- device_id: liu2021-a
  field: buffer_oxide_um
  value: 2
  unit: um
  basis: measured
  locator: p.3 fabrication paragraph
  note: SiO2 bonding layer between TFLN and quartz
- device_id: liu2021-a
  field: substrate
  value: quartz 500 um
  unit: ''
  basis: measured
  locator: p.3 fabrication paragraph
- device_id: liu2021-a
  field: cladding
  value: SiO2 100 nm (PECVD) buffer over ridge and slab; BCB 1 um under the feedline bends only, removed in the modulation region
  unit: ''
  basis: measured
  locator: p.3 fabrication paragraph; p.5 Supp. Sec. 1
  note: metal-silica-LN hybrid waveguide
- device_id: liu2021-a
  field: crystal_cut
  value: x-cut
  unit: ''
  basis: measured
  locator: p.3 fabrication paragraph
- device_id: liu2021-a
  field: drive
  value: push_pull
  unit: ''
  basis: derived
  locator: p.3 Fig. 3(a)
  note: authors do not state it; one arm in each gap of a G-S-G line on x-cut LN
- device_id: liu2021-a
  field: vpi_convention
  value: mzm_push_pull
  unit: ''
  basis: derived
  locator: p.3 Fig. 3(a); p.2 Fig. 2(b)
  note: not stated; Fig. 2(b) per-arm index change 2.4e-5/V gives about 1.6 V*cm push-pull vs 1.7 reported
- device_id: liu2021-a
  field: vpi_dc_freq_ghz
  value: 0.0001
  unit: GHz
  basis: measured
  locator: p.4; p.7 Supp.
  note: 'source: For half-wave-voltage characterization, a 100 kHz triangular wave signal is applied to the modulator'
derived:
- device_id: liu2021-a
  field: slab_thickness_nm
  value: 300
  formula: eo_film_thickness_nm - etch_depth_nm = 600 - 300
  inputs:
  - eo_film_thickness_nm=600
  - etch_depth_nm=300
context_values:
- item: predicted_bw3db_ghz
  value: over 110
  locator: p.1 abstract; p.8 Fig. S7
  note: from measured S-parameters via transmission-line model; prediction, not entered
- item: microwave_s21_electrode_rolloff
  value: below 2 dB to 67 GHz; 3.7 dB at 104 GHz
  locator: p.4; p.7 Supp. Sec. 3
  note: electrical S21 of the electrodes, not EO
- item: microwave_6db_bandwidth_ghz
  value: over 110
  locator: p.4; p.7 Supp. Sec. 3
  note: electrical, limited by the 110 GHz VNA
- item: ridge_width_um_simulation
  value: 1.0
  locator: p.2 Fig. 1(c) discussion
  note: 1-um-wide, 300-nm-thick ridge of the simulated waveguide; fabricated width not stated
- item: s11_db
  value: below -18
  locator: p.4; Fig. 4(d)
- item: simulated_electrode_optical_loss_db_per_cm
  value: below 0.1 at 3 um gap with 100 nm silica
  locator: p.2; Fig. 1(c)
  note: FEM simulation, electrode-induced absorption only
- item: t_rail_parameters_um
  period: 50
  rail_length: 45
  stem: 5
  rail_width: 3
  unloaded_spacing: 15
  locator: p.6 Table S1; Fig. S3(a); SEM inset Fig. 4(a)
  note: symbol meanings read from Fig. S3(a) and the SEM inset
- item: license_and_rights_basis
  value: No Crossref record and no license notice in the PDF; arXiv-nonexclusive appears only in the prefetch metadata; redistribution
    set restricted_local_only
  locator: references/liu2021/source.json

File: data/evidence/liu2025.yaml
paper_id: liu2025
verified_on: '2026-10-04'
source_files:
- references/liu2025/text.md
- references/liu2025/crossref.json
- references/liu2025/figures/page_03.png
- references/liu2025/figures/page_05.png
- references/liu2025/figures/page_09.png
- references/liu2025/figures/page_10.png
- references/liu2025/figures/page_12.png
entries:
- device_id: liu2025-a
  field: length_mm
  value: 7
  unit: mm
  basis: measured
  locator: p.1 abstract; p.8 Fig. 6(a)
  note: modulation length
- device_id: liu2025-a
  field: eo_film_thickness_nm
  value: 600
  unit: nm
  basis: measured
  locator: p.3 Sec. 2
  note: x-cut TFLN layer
- device_id: liu2025-a
  field: etch_depth_nm
  value: 200
  unit: nm
  basis: measured
  locator: p.3 Sec. 2; p.7 Sec. 3.1
  note: LN ridge etch depth
- device_id: liu2025-a
  field: rib_width_nm
  value: 1000
  unit: nm
  basis: measured
  locator: p.3 Sec. 2; p.7 Sec. 3.1
- device_id: liu2025-a
  field: sidewall_angle_deg
  value: 50
  unit: deg
  basis: design_target
  locator: p.3 Sec. 2
  note: '''taken to be'' 50 deg in the design'
- device_id: liu2025-a
  field: electrode_gap_um
  value: 2.7
  unit: um
  basis: measured
  locator: p.4 Sec. 2; p.7 Sec. 3.1
  note: T-rail gap GT
- device_id: liu2025-a
  field: signal_width_um
  value: 85
  unit: um
  basis: measured
  locator: p.5 Sec. 2
  note: adopted signal line width
- device_id: liu2025-a
  field: electrode_thickness_um
  value: 1.7
  unit: um
  basis: measured
  locator: p.7 Sec. 3.1
  note: main CPW electroplated; T-rails 0.2 um
- device_id: liu2025-a
  field: electrode_metal
  value: Cr/Au T-rails (200 nm); main CPW sputtered and electroplated, metal not stated
  unit: ''
  basis: measured
  locator: p.7 Sec. 3.1
- device_id: liu2025-a
  field: buffer_oxide_um
  value: 2
  unit: um
  basis: measured
  locator: p.3 Sec. 2
  note: buried SiO2
- device_id: liu2025-a
  field: substrate
  value: quartz 500 um
  unit: ''
  basis: measured
  locator: p.3 Sec. 2
- device_id: liu2025-a
  field: cladding
  value: 100 nm PECVD SiO2 buffer under electrodes; 2 um BCB (eps 2.56) under main CPW electrodes
  unit: ''
  basis: measured
  locator: p.3 Sec. 2; p.5 Sec. 2; p.7 Sec. 3.1
- device_id: liu2025-a
  field: crystal_cut
  value: x-cut
  unit: ''
  basis: measured
  locator: p.3 Sec. 2
- device_id: liu2025-a
  field: epitaxy_or_stack
  value: quartz 500 um / SiO2 2 um BOX / 600 nm x-cut LN, 200 nm rib etch, 1 um wide, 50 deg design sidewall / 100 nm SiO2 buffer / 200 nm Cr/Au T-rails / 2 um BCB under main CPW electrodes / main CPW 1.7 um
  unit: ''
  basis: measured
  locator: p.3 Sec. 2; p.7 Sec. 3.1
- device_id: liu2025-a
  field: max_baud_gbd
  value: 130
  unit: GBd
  basis: measured
  locator: p.11 Sec. 4; p.12 Fig. 9
  note: 130 Gbaud NRZ, PAM4, PAM6, PAM8
- device_id: liu2025-a
  field: modulation_format
  value: NRZ, PAM4, PAM6, PAM8 at 112 and 130 Gbaud
  unit: ''
  basis: measured
  locator: p.11 Sec. 4; p.12 Fig. 9
- device_id: liu2025-a
  field: max_line_rate_gbps
  value: 390
  unit: Gb/s
  basis: measured
  locator: p.1 abstract; p.12 Table II
  note: PAM8 at 130 Gbaud
- device_id: liu2025-a
  field: drive
  value: push_pull
  unit: ''
  basis: derived
  locator: p.3 Fig. 1(b)
  note: authors do not state; GSG layout with one arm in each gap
- device_id: liu2025-a
  field: vpi_convention
  value: mzm_push_pull
  unit: ''
  basis: derived
  locator: p.3 Fig. 1(b); p.10 Fig. 8(a)
  note: authors do not state; MZM-level Vpi from the transmission sweep
- device_id: liu2025-a
  field: wavelength_nm
  value: 1550
  unit: nm
  basis: measured
  locator: p.10 Sec. 3.3, Fig. 8(a)
- device_id: liu2025-a
  field: vpi_dc_v
  value: 1.9
  unit: V
  basis: measured
  locator: p.10 Sec. 3.3, Fig. 8(a)
  note: 1 MHz modulation curve
- device_id: liu2025-a
  field: vpil_dc_vcm
  value: 1.33
  unit: V*cm
  basis: derived
  locator: p.10 Sec. 3.3
  note: author-stated, Vpi times 0.7 cm length
- device_id: liu2025-a
  field: bw3db_ghz
  value: 110
  unit: GHz
  basis: measured
  locator: p.10 Sec. 3.3, Fig. 8(b); p.12 Table II
  note: '''far beyond 110 GHz''; Table II ''> 110 (220a)''; extrapolated 220 GHz (analytical model) not entered'
- device_id: liu2025-a
  field: bw_measured_to_ghz
  value: 110
  unit: GHz
  basis: measured
  locator: p.10 Sec. 3.3, Fig. 8(b)
  note: 110 GHz lightwave component analyzer
- device_id: liu2025-a
  field: eo_rolloff_db
  value: 0.77
  unit: dB
  basis: measured
  locator: p.10 Sec. 3.3; p.2
  note: 'text: only / less than 0.77 dB up to 110 GHz'
- device_id: liu2025-a
  field: eo_rolloff_freq_ghz
  value: 110
  unit: GHz
  basis: measured
  locator: p.10 Sec. 3.3
- device_id: liu2025-a
  field: ng_opt
  value: 2.221
  unit: '1'
  basis: simulated
  locator: p.3 Sec. 2
  note: stated at 1550 nm
- device_id: liu2025-a
  field: n_rf
  value: 2.22
  unit: '1'
  basis: derived
  locator: p.8 Sec. 3.2; p.9 Fig. 7(b)
  note: at 110 GHz, extracted from measured S-parameters
- device_id: liu2025-b
  field: length_mm
  value: 7
  unit: mm
  basis: measured
  locator: p.1 abstract; p.8 Fig. 6(a)
  note: modulation length
- device_id: liu2025-b
  field: eo_film_thickness_nm
  value: 600
  unit: nm
  basis: measured
  locator: p.3 Sec. 2
  note: x-cut TFLN layer
- device_id: liu2025-b
  field: etch_depth_nm
  value: 200
  unit: nm
  basis: measured
  locator: p.3 Sec. 2; p.7 Sec. 3.1
  note: LN ridge etch depth
- device_id: liu2025-b
  field: rib_width_nm
  value: 1000
  unit: nm
  basis: measured
  locator: p.3 Sec. 2; p.7 Sec. 3.1
- device_id: liu2025-b
  field: sidewall_angle_deg
  value: 50
  unit: deg
  basis: design_target
  locator: p.3 Sec. 2
  note: '''taken to be'' 50 deg in the design'
- device_id: liu2025-b
  field: electrode_gap_um
  value: 2.7
  unit: um
  basis: measured
  locator: p.4 Sec. 2; p.7 Sec. 3.1
  note: T-rail gap GT
- device_id: liu2025-b
  field: signal_width_um
  value: 85
  unit: um
  basis: measured
  locator: p.5 Sec. 2
  note: adopted signal line width
- device_id: liu2025-b
  field: electrode_thickness_um
  value: 1.7
  unit: um
  basis: measured
  locator: p.7 Sec. 3.1
  note: main CPW electroplated; T-rails 0.2 um
- device_id: liu2025-b
  field: electrode_metal
  value: Cr/Au T-rails (200 nm); main CPW sputtered and electroplated, metal not stated
  unit: ''
  basis: measured
  locator: p.7 Sec. 3.1
- device_id: liu2025-b
  field: buffer_oxide_um
  value: 2
  unit: um
  basis: measured
  locator: p.3 Sec. 2
  note: buried SiO2
- device_id: liu2025-b
  field: substrate
  value: quartz 500 um
  unit: ''
  basis: measured
  locator: p.3 Sec. 2
- device_id: liu2025-b
  field: cladding
  value: 100 nm PECVD SiO2 buffer under electrodes; 2 um BCB (eps 2.56) under main CPW electrodes
  unit: ''
  basis: measured
  locator: p.3 Sec. 2; p.5 Sec. 2; p.7 Sec. 3.1
- device_id: liu2025-b
  field: crystal_cut
  value: x-cut
  unit: ''
  basis: measured
  locator: p.3 Sec. 2
- device_id: liu2025-b
  field: epitaxy_or_stack
  value: quartz 500 um / SiO2 2 um BOX / 600 nm x-cut LN, 200 nm rib etch, 1 um wide, 50 deg design sidewall / 100 nm SiO2 buffer / 200 nm Cr/Au T-rails / 2 um BCB under main CPW electrodes / main CPW 1.7 um
  unit: ''
  basis: measured
  locator: p.3 Sec. 2; p.7 Sec. 3.1
- device_id: liu2025-b
  field: max_baud_gbd
  value: 130
  unit: GBd
  basis: measured
  locator: p.11 Sec. 4; p.12 Fig. 9
  note: 130 Gbaud NRZ, PAM4, PAM6, PAM8
- device_id: liu2025-b
  field: modulation_format
  value: NRZ, PAM4, PAM6, PAM8 at 112 and 130 Gbaud
  unit: ''
  basis: measured
  locator: p.11 Sec. 4; p.12 Fig. 9
- device_id: liu2025-b
  field: max_line_rate_gbps
  value: 390
  unit: Gb/s
  basis: measured
  locator: p.1 abstract; p.12 Table II
  note: PAM8 at 130 Gbaud
- device_id: liu2025-b
  field: drive
  value: push_pull
  unit: ''
  basis: derived
  locator: p.3 Fig. 1(b)
  note: authors do not state; GSG layout with one arm in each gap
- device_id: liu2025-b
  field: vpi_convention
  value: mzm_push_pull
  unit: ''
  basis: derived
  locator: p.3 Fig. 1(b); p.10 Fig. 8(a)
  note: authors do not state; MZM-level Vpi from the transmission sweep
- device_id: liu2025-b
  field: wavelength_nm
  value: 1310
  unit: nm
  basis: measured
  locator: p.10 Sec. 3.3, Fig. 8(a)
- device_id: liu2025-b
  field: vpi_dc_v
  value: 1.54
  unit: V
  basis: measured
  locator: p.10 Sec. 3.3, Fig. 8(a)
  note: 1 MHz modulation curve
- device_id: liu2025-b
  field: vpil_dc_vcm
  value: 1.08
  unit: V*cm
  basis: derived
  locator: p.10 Sec. 3.3
  note: author-stated, Vpi times 0.7 cm length
- device_id: liu2025-b
  field: bw3db_ghz
  value: 110
  unit: GHz
  basis: measured
  locator: p.10 Sec. 3.3, Fig. 8(b); p.12 Table II
  note: '''far beyond 110 GHz''; Table II ''> 110 (218a)''; extrapolated 218 GHz (analytical model) not entered'
- device_id: liu2025-b
  field: bw_measured_to_ghz
  value: 110
  unit: GHz
  basis: measured
  locator: p.10 Sec. 3.3, Fig. 8(b)
  note: 110 GHz lightwave component analyzer
- device_id: liu2025-b
  field: eo_rolloff_db
  value: 0.83
  unit: dB
  basis: measured
  locator: p.10 Sec. 3.3; p.2
  note: 'text: only / less than 0.83 dB at 110 GHz'
- device_id: liu2025-b
  field: eo_rolloff_freq_ghz
  value: 110
  unit: GHz
  basis: measured
  locator: p.10 Sec. 3.3
- device_id: liu2025-b
  field: ng_opt
  value: 2.225
  unit: '1'
  basis: simulated
  locator: p.3 Sec. 2
  note: stated at 1310 nm
- device_id: liu2025-a
  field: energy_per_bit_fj
  value: 4.42
  unit: fJ/bit
  basis: author_estimate
  locator: p.12 Sec. 4
  note: Vrms 245.6 mV, B = 390 Gbit/s; includes probe and cable
- device_id: liu2025-b
  field: energy_per_bit_fj
  value: 0.69
  unit: fJ/bit
  basis: author_estimate
  locator: p.12 Sec. 4
  note: Vrms 97.6 mV, B = 390 Gbit/s; includes probe and cable
- device_id: liu2025-a
  field: vpi_dc_freq_ghz
  value: 0.001
  unit: GHz
  basis: measured
  locator: p.10 Sec. 3.3; Fig. 8(a)
  note: 'source: Figure 8(a) plots the modulation curves recorded at 1 MHz, indicating a Vπ of 1.9 V at the ...'
- device_id: liu2025-b
  field: vpi_dc_freq_ghz
  value: 0.001
  unit: GHz
  basis: measured
  locator: p.10 Sec. 3.3; Fig. 8(a)
  note: 'source: Figure 8(a) plots the modulation curves recorded at 1 MHz'
derived: []
