Repository: jwt625/eo-modulator-atlas

# EO Modulator Atlas

A traceable literature database and static browser explorer for electro-optic
modulators. The integrated atlas contains **184 papers (2012-2026), 407 device rows and
240 organizations**, all papers with `audit_status: audited` (checked 2026-10-05). It also holds
1,723 author-affiliation rows, 212 geolocated institution sites and 1,278 deduplicated people. The candidate index contains
461 records and distillation is continuing. Each reported metric has an evidence locator and
basis. Missing values stay empty.

File: data/evidence/liu2025b.yaml
paper_id: liu2025b
verified_on: '2026-10-04'
source_files:
- references/liu2025b/text.md
- references/liu2025b/crossref.json
- references/liu2025b/figures/page_02.png
- references/liu2025b/figures/page_03.png
entries:
- device_id: liu2025b-a
  field: drive
  value: push_pull
  unit: ''
  basis: derived
  locator: p.2 Fig. 1(a)
  note: authors do not state; MZM with segmented T-bar electrodes
- device_id: liu2025b-a
  field: vpi_convention
  value: mzm_push_pull
  unit: ''
  basis: derived
  locator: p.4-5 Fig. 4(c)
  note: authors do not state; MZM-level Vpi from the sweep
- device_id: liu2025b-a
  field: wavelength_nm
  value: 1550
  unit: nm
  basis: measured
  locator: p.4 Sec. Measurement and result
  note: tunable laser set to 1550 nm for the EO response; Vpi wavelength not stated
- device_id: liu2025b-a
  field: length_mm
  value: 10
  unit: mm
  basis: measured
  locator: p.7 Conclusion; p.6 Table 1
- device_id: liu2025b-a
  field: vpi_dc_v
  value: 2.92
  unit: V
  basis: measured
  locator: p.4 Sec. Measurement and result; p.5 Fig. 4(c)
  note: 'text: 500 kHz triangular sweep; Fig. 4 caption: at 1 GHz'
- device_id: liu2025b-a
  field: vpil_dc_vcm
  value: 2.92
  unit: V*cm
  basis: derived
  locator: p.4 Sec. Measurement and result
  note: author-stated, Vpi times 1 cm length
- device_id: liu2025b-a
  field: bw3db_ghz
  value: 110
  unit: GHz
  basis: measured
  locator: p.4 Sec. Measurement and result; p.5 Fig. 4(b)
  note: 'paper: larger than 110 GHz; 2.3 dB roll-off at 110 GHz'
- device_id: liu2025b-a
  field: bw_measured_to_ghz
  value: 110
  unit: GHz
  basis: measured
  locator: p.4 Sec. Measurement and result; p.5 Fig. 4(b)
  note: 110 GHz lightwave component analyzer
- device_id: liu2025b-a
  field: eo_rolloff_db
  value: 2.3
  unit: dB
  basis: measured
  locator: p.4 Sec. Measurement and result; p.7 Conclusion
  note: at 110 GHz
- device_id: liu2025b-a
  field: eo_rolloff_freq_ghz
  value: 110
  unit: GHz
  basis: measured
  locator: p.4 Sec. Measurement and result
- device_id: liu2025b-a
  field: prop_loss_db_per_cm
  value: 0.2
  unit: dB/cm
  basis: measured
  locator: p.4 Fig. 3(d)
  note: cut-back, 1 um wide 180 nm rib test waveguide, one block
- device_id: liu2025b-a
  field: rf_loss_db_per_cm
  value: 4.4
  unit: dB/cm
  basis: simulated
  locator: p.2 Fig. 1(b)
  note: simulated for the CL-TWE design, not measured
- device_id: liu2025b-a
  field: rf_loss_freq_ghz
  value: 110
  unit: GHz
  basis: simulated
  locator: p.2 Fig. 1(b)
- device_id: liu2025b-a
  field: z0_ohm
  value: 47
  unit: ohm
  basis: simulated
  locator: p.2 Fig. 1(b)
  note: simulated for the CL-TWE design
- device_id: liu2025b-a
  field: n_rf
  value: 2.22
  unit: '1'
  basis: simulated
  locator: p.2 Fig. 1(b)
  note: simulated for the CL-TWE design
- device_id: liu2025b-a
  field: eo_film_thickness_nm
  value: 360
  unit: nm
  basis: measured
  locator: p.3 Sec. Design and fabrication
  note: commercial x-cut TFLN wafer
- device_id: liu2025b-a
  field: etch_depth_nm
  value: 180
  unit: nm
  basis: measured
  locator: p.3 Sec. Design and fabrication
  note: rib height
- device_id: liu2025b-a
  field: slab_thickness_nm
  value: 180
  unit: nm
  basis: measured
  locator: p.3 Sec. Design and fabrication
- device_id: liu2025b-a
  field: electrode_gap_um
  value: 3
  unit: um
  basis: measured
  locator: p.2 Sec. Design and fabrication, Fig. 1
  note: parameter g between the T-bars
- device_id: liu2025b-a
  field: signal_width_um
  value: 80
  unit: um
  basis: measured
  locator: p.2 Sec. Design and fabrication, Fig. 1
  note: parameter Wsig
- device_id: liu2025b-a
  field: electrode_thickness_um
  value: 1
  unit: um
  basis: measured
  locator: p.3 Sec. Design and fabrication
  note: gold transmission lines
- device_id: liu2025b-a
  field: electrode_metal
  value: gold
  unit: ''
  basis: measured
  locator: p.3 Sec. Design and fabrication
  note: NiCr terminator 180 nm
- device_id: liu2025b-a
  field: buffer_oxide_um
  value: 2.5
  unit: um
  basis: measured
  locator: p.3 Sec. Design and fabrication
  note: buried oxide
- device_id: liu2025b-a
  field: substrate
  value: quartz 500 um
  unit: ''
  basis: measured
  locator: p.2-3 Sec. Design and fabrication
- device_id: liu2025b-a
  field: cladding
  value: PECVD SiO2 3 um, etched 2 um to open windows for metal
  unit: ''
  basis: measured
  locator: p.3 Sec. Design and fabrication
- device_id: liu2025b-a
  field: crystal_cut
  value: x-cut
  unit: ''
  basis: measured
  locator: p.3 Sec. Design and fabrication
- device_id: liu2025b-a
  field: epitaxy_or_stack
  value: quartz 500 um / 2.5 um SiO2 BOX / 360 nm x-cut LN, 180 nm rib and 180 nm slab / 1 um SiO2 / 1 um Au (simulated stack)
  unit: ''
  basis: measured
  locator: p.2 Sec. Design and fabrication; p.3
- device_id: liu2025b-b
  field: bw3db_ghz
  value: 95
  unit: GHz
  basis: measured
  locator: p.4 Sec. Measurement and result; p.6 Fig. 6(b)
  note: 3.6 dB roll-off at 110 GHz
- device_id: liu2025b-b
  field: bw_measured_to_ghz
  value: 110
  unit: GHz
  basis: measured
  locator: p.4; p.6 Fig. 6(b)
  note: 110 GHz lightwave component analyzer
- device_id: liu2025b-b
  field: eo_rolloff_db
  value: 3.6
  unit: dB
  basis: measured
  locator: p.4; p.6 Fig. 6(b)
  note: at 110 GHz
- device_id: liu2025b-b
  field: eo_rolloff_freq_ghz
  value: 110
  unit: GHz
  basis: measured
  locator: p.4; p.6 Fig. 6(b)
- device_id: liu2025b-b
  field: il_fiber_to_fiber_db
  value: 6.5
  unit: dB
  basis: measured
  locator: p.4 Sec. Measurement and result; p.6 Table 1
  note: UHNA fibre, 2 dB per facet; 1 mm RF connector
- device_id: liu2025b-b
  field: optical_input_power_dbm
  value: 10
  unit: dBm
  basis: measured
  locator: p.5 Sec. Measurement and result
  note: tunable laser about 10 dBm as light input, not on-chip power
- device_id: liu2025b-b
  field: extinction_ratio_db
  value: 3.212
  unit: dB
  basis: measured
  locator: p.6 Sec. Measurement and result, Fig. 6(c)
  note: optical ER of the 190 Gbaud PAM4 signal
- device_id: liu2025b-b
  field: max_baud_gbd
  value: 190
  unit: GBd
  basis: measured
  locator: p.6 Fig. 6(c)
  note: AWG-limited
- device_id: liu2025b-b
  field: modulation_format
  value: PAM4 at 190 Gbaud
  unit: ''
  basis: measured
  locator: p.6 Fig. 6(c)
  note: TDECQ 3.14 dB
- device_id: liu2025b-a
  field: vpi_dc_freq_ghz
  value: 0.0005
  unit: GHz
  basis: measured
  locator: p.4 Sec. Measurement and result
  note: Fig. 4(c) caption says 1 GHz; methods text says 500 kHz triangular sweep (taken).
derived:
- device_id: liu2025b-b
  field: max_line_rate_gbps
  value: 380
  formula: 'PAM4 carries 2 bits per symbol: 2 x 190 GBd'
  inputs:
  - max_baud_gbd=190
  - bits_per_symbol=2

File: data/evidence/liu2025c.yaml
paper_id: liu2025c
verified_on: '2026-10-02'
source_files:
- references/liu2025c/text.md
- references/liu2025c/figures/page_03.png
entries:
- device_id: liu2025c-a
  field: wavelength_nm
  value: 787
  unit: nm
  basis: measured
  locator: p.3 Fig. 4c; p.4 text
  note: Maximum modulation depth wavelength; resonance near 788 nm in Fig. 3c
- device_id: liu2025c-a
  field: bw3db_ghz
  value: 0.005
  unit: GHz
  basis: measured
  locator: p.3 Fig. 4e; p.4 text
  note: About 5 MHz, amplifier-limited per authors
- device_id: liu2025c-a
  field: q_loaded
  value: 611
  unit: '1'
  basis: measured
  locator: p.3 Fig. 4b; p.4 text
  note: Fano fit, FWHM about 1.3 nm
- device_id: liu2025c-a
  field: eo_film_thickness_nm
  value: 1000
  unit: nm
  basis: measured
  locator: p.1 text
  note: 1 um LN film (NanoLN)
- device_id: liu2025c-a
  field: electrode_gap_um
  value: 10
  unit: um
  basis: measured
  locator: p.1 text; Fig. 3 caption
  note: Gap between the two Au electrodes
- device_id: liu2025c-a
  field: electrode_thickness_um
  value: 0.05
  unit: um
  basis: measured
  locator: p.1 text
  note: 50 nm gold
- device_id: liu2025c-a
  field: electrode_metal
  value: gold
  unit: ''
  basis: measured
  locator: p.1 text
- device_id: liu2025c-a
  field: substrate
  value: fused silica
  unit: ''
  basis: measured
  locator: p.2 text; Fig. 3a
  note: Fused silica carrying PhC1; Fig. 3a labels fused quartz
- device_id: liu2025c-a
  field: crystal_cut
  value: x-cut
  unit: ''
  basis: measured
  locator: p.1 text
- device_id: liu2025c-a
  field: waveguide_orientation
  value: z-polarized light at normal incidence, field along the optic axis (z) across the electrode gap
  unit: ''
  basis: measured
  locator: p.1-2 text; Fig. 1
- device_id: liu2025c-a
  field: epitaxy_or_stack
  value: Fused silica substrate / PhC1 (alternating TiO2 and SiO2, design 65 nm TiO2 / 160 nm SiO2, pair
    count not given in the main text) / Au electrodes 50 nm, 10 um gap / 1 um x-cut LN membrane / PhC2
    (same alternating stack)
  unit: ''
  basis: design_target
  locator: p.1-2 text
  note: PhC thicknesses are design values from the optimization (p.2); fabricated values not stated
derived: []
context_values:
- item: published_on_arxiv_v1_stamp
  value: '2025-11-04'
  unit: ''
  locator: p.1 arXiv stamp
  note: "published_on basis: page-1 arXiv v1 stamp 'arXiv:2511.02202v1 [physics.optics] 4 Nov 2025'; no crossref.json for this paper"

File: data/evidence/liu2026a.yaml
paper_id: liu2026a
verified_on: '2026-10-04'
source_files:
- references/liu2026a/text.md
- references/liu2026a/figures/page_01.png
- references/liu2026a/figures/page_02.png
- references/liu2026a/figures/page_03.png
entries:
- device_id: liu2026a-a
  field: wavelength_nm
  value: 1313
  unit: nm
  basis: extracted_from_figure
  locator: p.2, Sec. 2.1; Fig. 1(b)
  note: Resonance used, described as near 1313 nm
- device_id: liu2026a-a
  field: eo_film_thickness_nm
  value: 220
  unit: nm
  basis: measured
  locator: p.2, Sec. 2.1
  note: 220 nm top silicon layer, 300 mm SOI
- device_id: liu2026a-a
  field: buffer_oxide_um
  value: 2
  unit: um
  basis: measured
  locator: p.2, Sec. 2.1
  note: 2 um buried oxide
- device_id: liu2026a-a
  field: epitaxy_or_stack
  value: 220 nm top silicon on 2 um BOX (300 mm SOI); lateral PN junction in a narrow
    trench with N++/N+/P+/P++ doping (levels not given); tungsten heater
  basis: measured
  locator: p.2, Sec. 2.1; Fig. 1(a)
  note: Stack and junction description as stated; doping concentrations not given
- device_id: liu2026a-a
  field: q_loaded
  value: 1630
  unit: '1'
  basis: measured
  locator: p.2, Sec. 2.1; Fig. 1(b)
  note: Loaded Q 1630 near the 1313 nm resonance
- device_id: liu2026a-a
  field: fsr_nm
  value: 6.97
  unit: nm
  basis: measured
  locator: p.2, Sec. 2.1; Fig. 1(b)
  note: FSR 6.97 nm
- device_id: liu2026a-a
  field: vpil_dc_vcm
  value: 0.538
  unit: V*cm
  basis: derived
  locator: p.2, Sec. 2.1
  note: Authors' modulation efficiency from the average resonance shift of 26.7 pm/V,
    0 to -4 V; convention is resonance tuning
- device_id: liu2026a-a
  field: tuning_nm_per_v
  value: 0.0267
  unit: nm/V
  basis: measured
  locator: p.2, Sec. 2.1
  note: Stated 26.7 pm/V average shift for 0 V to -4 V bias
- device_id: liu2026a-a
  field: bw3db_ghz
  value: 83
  unit: GHz
  basis: measured
  locator: p.2, Sec. 2.1; Fig. 1(c)
  note: 83 GHz at 0 V for the 6 dB operating point; 97 and above 110 GHz at 5 and
    4 dB
- device_id: liu2026a-a
  field: bw_measured_to_ghz
  value: 110
  unit: GHz
  basis: extracted_from_figure
  locator: p.1, Fig. 1(c)
  note: Frequency axis ends at 110 GHz; 110 GHz class DCA and probe
- device_id: liu2026a-a
  field: extinction_ratio_db
  value: 34
  unit: dB
  basis: measured
  locator: p.1, Fig. 1(b)
  note: Static ER label ER~34 dB on the transmission spectrum
- device_id: liu2026a-a
  field: drive_vpp_v
  value: 1.2
  unit: V
  basis: measured
  locator: p.2, Sec. 3
  note: Vpp 1.2 V for 140 GBd NRZ at 0 V bias
- device_id: liu2026a-a
  field: max_baud_gbd
  value: 140
  unit: GBd
  basis: measured
  locator: p.2, Sec. 3; p.3, Fig. 3(b)
  note: 140 GBd NRZ at 0 V bias with 16 FFE taps
- device_id: liu2026a-a
  field: max_line_rate_gbps
  value: 140
  unit: Gb/s
  basis: measured
  locator: p.3, Sec. 4
  note: 140 Gbps NRZ at 0 V bias (conclusion)
- device_id: liu2026a-a
  field: modulation_format
  value: NRZ 140 GBd (PRBS15, Vpp 1.2 V, 16 FFE taps, 0 dBm received, dynamic ER 1.94
    dB); PAM4 64 GBd (-3 dBm received, dynamic ER 2.40 dB); MRM at 0 V bias, -6 dB
    operating point
  basis: measured
  locator: p.2, Sec. 3; p.3, Fig. 3(b)
  note: ER labels from the eye diagrams of Fig. 3(b)
- device_id: liu2026a-b
  field: wavelength_nm
  value: 1313
  unit: nm
  basis: extracted_from_figure
  locator: p.2, Sec. 2.1; Fig. 1(b)
  note: Resonance used, described as near 1313 nm
- device_id: liu2026a-b
  field: eo_film_thickness_nm
  value: 220
  unit: nm
  basis: measured
  locator: p.2, Sec. 2.1
  note: 220 nm top silicon layer, 300 mm SOI
- device_id: liu2026a-b
  field: buffer_oxide_um
  value: 2
  unit: um
  basis: measured
  locator: p.2, Sec. 2.1
  note: 2 um buried oxide
- device_id: liu2026a-b
  field: epitaxy_or_stack
  value: 220 nm top silicon on 2 um BOX (300 mm SOI); lateral PN junction in a narrow
    trench with N++/N+/P+/P++ doping (levels not given); tungsten heater
  basis: measured
  locator: p.2, Sec. 2.1; Fig. 1(a)
  note: Stack and junction description as stated; doping concentrations not given
- device_id: liu2026a-b
  field: q_loaded
  value: 1630
  unit: '1'
  basis: measured
  locator: p.2, Sec. 2.1; Fig. 1(b)
  note: Loaded Q 1630 near the 1313 nm resonance
- device_id: liu2026a-b
  field: fsr_nm
  value: 6.97
  unit: nm
  basis: measured
  locator: p.2, Sec. 2.1; Fig. 1(b)
  note: FSR 6.97 nm
- device_id: liu2026a-b
  field: bw3db_ghz
  value: 110
  unit: GHz
  basis: measured
  locator: p.1 Sec. 1; p.2, Sec. 2.1; Fig. 1(c)
  note: Stated 110 GHz at -3 V and above 110 GHz for all three operating points; no
    crossing observed
- device_id: liu2026a-b
  field: bw_measured_to_ghz
  value: 110
  unit: GHz
  basis: extracted_from_figure
  locator: p.1, Fig. 1(c)
  note: Frequency axis ends at 110 GHz
- device_id: liu2026a-b
  field: extinction_ratio_db
  value: 3.5
  unit: dB
  basis: measured
  locator: p.3, Fig. 3(b)
  note: Dynamic ER of the 140 GBd PAM4 eye at -3 V
- device_id: liu2026a-b
  field: drive_vpp_v
  value: 2.7
  unit: V
  basis: measured
  locator: p.2, Sec. 3
  note: Vpp 2.7 V for 160 GBd NRZ at -3 V bias
- device_id: liu2026a-b
  field: max_baud_gbd
  value: 160
  unit: GBd
  basis: measured
  locator: p.2, Sec. 3
  note: 160 GBd NRZ at -3 V bias with 32 FFE taps
- device_id: liu2026a-b
  field: max_line_rate_gbps
  value: 280
  unit: Gb/s
  basis: measured
  locator: p.3, Table 1; Sec. 4
  note: 280 Gbps PAM4 at 140 GBd
- device_id: liu2026a-b
  field: modulation_format
  value: NRZ 160 GBd (PRBS15, Vpp 2.7 V, 32 FFE taps, 0 dBm received, dynamic ER 1.98
    dB); PAM4 140 GBd = 280 Gb/s (-3 dBm received, dynamic ER 3.50 dB); MRM at -3
    V bias, -6 dB operating point
  basis: measured
  locator: p.2, Sec. 3; p.3, Fig. 3(b)
  note: ER labels from the eye diagrams of Fig. 3(b)
derived: []
context_values:
- item: license_notice
  value: Optical Fiber Communication Conference (OFC) (c) 2026 Optica Publishing Group
  locator: p.1-3, page footer
  note: printed in the page footer of pages 1-3; abstract also reads '(c) 2026 The Author(s)'

File: data/evidence/liu2026c.yaml
paper_id: liu2026c
verified_on: '2026-10-04'
source_files:
- references/liu2026c/text.md
- references/liu2026c/figures/page_01.png
- references/liu2026c/figures/page_02.png
- references/liu2026c/figures/page_03.png
entries:
- device_id: liu2026c-a
  field: wavelength_nm
  value: 1310
  unit: nm
  basis: extracted_from_figure
  locator: p.3, Fig. 3(a)
  note: Laser labelled 1310 nm in the eye-measurement setup
- device_id: liu2026c-a
  field: length_mm
  value: 2
  unit: mm
  basis: measured
  locator: p.2, Sec. 3
  note: Phase shifter length 2 mm for both devices
- device_id: liu2026c-a
  field: vpi_dc_v
  value: 4.5
  unit: V
  basis: measured
  locator: p.2, Sec. 3; Fig. 2(b)
  note: Pi phase shift at 4.5 V reverse bias on the DC transmission curve
- device_id: liu2026c-a
  field: vpil_dc_vcm
  value: 0.9
  unit: V*cm
  basis: derived
  locator: p.2, Sec. 3
  note: Authors state 0.9 V cm for 4.5 V; equals Vpi times the 2 mm length
- device_id: liu2026c-a
  field: bw3db_ghz
  value: 80
  unit: GHz
  basis: author_estimate
  locator: p.2, Sec. 3; Fig. 2(c)
  note: 3 dB not measurable at 67 GHz; authors' curve fit indicates above 80 GHz
- device_id: liu2026c-a
  field: bw_measured_to_ghz
  value: 67
  unit: GHz
  basis: measured
  locator: p.2, Sec. 3; Fig. 2(c)
  note: 67 GHz GS probe; trace ends near 67 GHz
- device_id: liu2026c-a
  field: eo_rolloff_db
  value: 1
  unit: dB
  basis: measured
  locator: p.2, Sec. 3; Fig. 2(c)
  note: 1 dB bandwidth at -3 V bias, referenced to the 0 dB level at low frequency
- device_id: liu2026c-a
  field: eo_rolloff_freq_ghz
  value: 66
  unit: GHz
  basis: measured
  locator: p.2, Sec. 3; Fig. 2(c)
  note: Stated 66 GHz 1 dB bandwidth
- device_id: liu2026c-a
  field: extinction_ratio_db
  value: 2.21
  unit: dB
  basis: measured
  locator: p.3, Sec. 3; Fig. 3(c)
  note: Dynamic ER of the 128 GBd NRZ eye; 5.08 dB at 64 GBd
- device_id: liu2026c-a
  field: drive_vpp_v
  value: 1.8
  unit: V
  basis: measured
  locator: p.3, Sec. 3
  note: Approximately 1.8 Vpp at 128 GBd; 2.4 Vpp at 64 GBd
- device_id: liu2026c-a
  field: eo_film_thickness_nm
  value: 220
  unit: nm
  basis: measured
  locator: p.2, Sec. 2
  note: Top silicon layer 220 nm
- device_id: liu2026c-a
  field: etch_depth_nm
  value: 150
  unit: nm
  basis: measured
  locator: p.2, Sec. 2
  note: Ridge etch depth 150 nm
- device_id: liu2026c-a
  field: rib_width_nm
  value: 380
  unit: nm
  basis: measured
  locator: p.2, Sec. 2
  note: Ridge 220 nm x 380 nm
- device_id: liu2026c-a
  field: buffer_oxide_um
  value: 2
  unit: um
  basis: measured
  locator: p.2, Sec. 2
  note: Buried oxide 2 um
- device_id: liu2026c-a
  field: epitaxy_or_stack
  value: 220 nm SOI, 2 um BOX; lateral PN, p+ 5.3e18, n+ 1.0e19, p++ 7.4e19, n++ 1.1e20
    cm^-3; integrated termination resistor; thermal phase shifters on both arms
  basis: measured
  locator: p.2, Sec. 2
  note: Doping levels and series push-pull layout as stated
- device_id: liu2026c-a
  field: max_baud_gbd
  value: 128
  unit: GBd
  basis: measured
  locator: p.3, Sec. 3; Fig. 3(c)
  note: NRZ at 128 Gbaud
- device_id: liu2026c-a
  field: max_line_rate_gbps
  value: 280
  unit: Gb/s
  basis: measured
  locator: p.3, Fig. 3(f); Sec. 4
  note: 280 Gbps PAM6 eye
- device_id: liu2026c-a
  field: modulation_format
  value: NRZ 64 and 128 GBd (PRBS7, dynamic ER 5.08 and 2.21 dB); PAM4 128 and 256
    Gb/s (PRBS7, TDECQ 0.33 and 2.88 dB); PAM6 280 Gb/s (eye only, no BER or TDECQ);
    equalization not stated; link not AWG-calibrated
  basis: measured
  locator: p.3, Sec. 3; Fig. 3
  note: ER and TDECQ values from the text and eye labels
- device_id: liu2026c-b
  field: length_mm
  value: 2
  unit: mm
  basis: measured
  locator: p.2, Sec. 3
  note: Phase shifter length 2 mm for both devices
- device_id: liu2026c-b
  field: vpi_dc_v
  value: 5.9
  unit: V
  basis: measured
  locator: p.2, Sec. 3; Fig. 2(b)
  note: Conventional TWE-MZM requires 5.9 V for pi
- device_id: liu2026c-b
  field: vpil_dc_vcm
  value: 1.18
  unit: V*cm
  basis: derived
  locator: p.2, Sec. 3
  note: Authors state 1.18 V cm for 5.9 V; equals Vpi times the 2 mm length
- device_id: liu2026c-b
  field: bw3db_ghz
  value: 60
  unit: GHz
  basis: extracted_from_figure
  locator: p.2, Fig. 2(c)
  note: Trace first reaches -3 dB near 60 GHz, -3.0 to -3.2 dB to 63 GHz, -3.5 dB
    at 66 GHz; not stated by authors
- device_id: liu2026c-b
  field: bw_measured_to_ghz
  value: 67
  unit: GHz
  basis: measured
  locator: p.2, Sec. 3; Fig. 2(c)
  note: 67 GHz GS probe; trace ends near 67 GHz
- device_id: liu2026c-b
  field: eo_rolloff_db
  value: 1
  unit: dB
  basis: measured
  locator: p.2, Sec. 3; Fig. 2(c)
  note: 1 dB bandwidth at -3 V bias, referenced to the 0 dB level at low frequency
- device_id: liu2026c-b
  field: eo_rolloff_freq_ghz
  value: 39
  unit: GHz
  basis: measured
  locator: p.2, Sec. 3; Fig. 2(c)
  note: Stated 39 GHz 1 dB bandwidth
- device_id: liu2026c-b
  field: eo_film_thickness_nm
  value: 220
  unit: nm
  basis: measured
  locator: p.2, Sec. 2
  note: 'Same optical design as the tabbed device: 220 nm'
- device_id: liu2026c-b
  field: etch_depth_nm
  value: 150
  unit: nm
  basis: measured
  locator: p.2, Sec. 2
  note: 'Same optical design: ridge etch 150 nm'
- device_id: liu2026c-b
  field: rib_width_nm
  value: 380
  unit: nm
  basis: measured
  locator: p.2, Sec. 2
  note: 'Same optical design: ridge 380 nm wide'
- device_id: liu2026c-b
  field: buffer_oxide_um
  value: 2
  unit: um
  basis: measured
  locator: p.2, Sec. 2
  note: Buried oxide 2 um
- device_id: liu2026c-b
  field: drive
  value: series_push_pull
  unit: ''
  basis: derived
  locator: p.2, Sec. 2; Sec. 3
  note: Stated for the tabbed device; conventional device shares GS pads and design
    except electrode; authors do not state its drive
- device_id: liu2026c-b
  field: epitaxy_or_stack
  value: 220 nm SOI, 2 um BOX; lateral PN, p+ 5.3e18, n+ 1.0e19, p++ 7.4e19, n++ 1.1e20
    cm^-3; integrated termination resistor; thermal phase shifters on both arms
  basis: measured
  locator: p.2, Sec. 2; Sec. 3
  note: Identical doping design stated for both devices; termination and heaters stated
    for the tabbed device only
derived: []
context_values:
- item: license_notice
  value: Optical Fiber Communication Conference (OFC) (c) 2026 Optica Publishing Group
  locator: p.1-3, page footer
  note: printed in the page footer of pages 1-3

File: data/evidence/liu2026d.yaml
paper_id: liu2026d
verified_on: '2026-10-05'
source_files:
- references/liu2026d/text.md
- references/liu2026d/crossref.json
- references/liu2026d/source.json
- references/liu2026d/figures/page_03.png
- references/liu2026d/figures/img_p03_1.png
- references/liu2026d/figures/page_05.png
- references/liu2026d/figures/page_07.png
entries:
- device_id: liu2026d-a
  field: length_mm
  value: 1.35
  unit: mm
  basis: design_target
  locator: p.3 Methods
  note: 1.35 mm-long EO modulation section
- device_id: liu2026d-a
  field: eo_film_thickness_nm
  value: 150
  unit: nm
  basis: design_target
  locator: p.4 Methods
  note: 150 nm TFLN layer, customized thickness
- device_id: liu2026d-a
  field: rib_width_nm
  value: 1500
  unit: nm
  basis: design_target
  locator: p.4 Methods
  note: Strip widened to 1.5 um in the EO section, all designs
- device_id: liu2026d-a
  field: electrode_thickness_um
  value: 0.9
  unit: um
  basis: design_target
  locator: p.4 Methods
  note: 900 nm gold layer
- device_id: liu2026d-a
  field: electrode_metal
  value: gold
  unit: ''
  basis: design_target
  locator: p.4 Methods
  note: Gold CPW electrodes and heaters
- device_id: liu2026d-a
  field: buffer_oxide_um
  value: 4.7
  unit: um
  basis: design_target
  locator: p.4 Methods
  note: 4.7 um BOX
- device_id: liu2026d-a
  field: cladding
  value: 1.6 um SiO2 with shallow trenches for the metallization
  unit: ''
  basis: design_target
  locator: p.4 Methods
  note: 1.6 um SiO2, trenches etched for metallization
- device_id: liu2026d-a
  field: crystal_cut
  value: x-cut
  unit: ''
  basis: design_target
  locator: p.4 Methods
  note: X-cut TFLN-on-insulator wafer
- device_id: liu2026d-a
  field: epitaxy_or_stack
  value: 150 nm x-cut TFLN on 4.7 um BOX (NanoLN, 4-in. wafer); fully etched strip waveguides (DUV lithography, Ar ion beam etch), EO section widened to 1.5 um; 1.6 um SiO2 cladding with shallow trenches for the metal; 900 nm Au CPW traveling-wave electrodes and heater wires; 1.35 mm EO section, 0.75 mm TO section
  unit: ''
  basis: design_target
  locator: p.3-4 Methods
  note: Fully etched strip; EO 1.35 mm, TO 0.75 mm
- device_id: liu2026d-a
  field: drive
  value: push_pull
  unit: ''
  basis: derived
  locator: p.4 Methods
  note: Authors state the EO modulators are designed for push-pull with CPW traveling-wave electrodes
- device_id: liu2026d-a
  field: integration
  value: foundry_native
  unit: ''
  basis: derived
  locator: p.3; p.4
  note: 'Foundry-fabricated TFLN MZMs: ''fabricated by Luxtelligence SA ... in a dedicated run'' (p.4), wafer-scale DUV process (p.3)'
- device_id: liu2026d-a
  field: vpi_convention
  value: mzm_push_pull
  unit: ''
  basis: derived
  locator: p.4 Methods
  note: MZM-level VpiL; push-pull design stated, convention of the quoted VpiL not named
- device_id: liu2026d-a
  field: wavelength_nm
  value: 445
  unit: nm
  basis: measured
  locator: p.4 Experimental Setup; p.5 Table 1
  note: 445 nm laser line
- device_id: liu2026d-a
  field: vpil_dc_vcm
  value: 0.83
  unit: V*cm
  basis: derived
  locator: p.5 Table 1; p.5 Results
  note: EO VpiL from the asymptote (f -> infinity) of high-pass-filter fits to <= 100 kHz data (p.4 low-frequency drive, p.5 model, Table 1 footnote 'extracted from high-frequency fits'); relaxation-free quasi-static plateau, not a GHz measurement; no frequency
- device_id: liu2026d-b
  field: length_mm
  value: 1.35
  unit: mm
  basis: design_target
  locator: p.3 Methods
  note: 1.35 mm-long EO modulation section
- device_id: liu2026d-b
  field: eo_film_thickness_nm
  value: 150
  unit: nm
  basis: design_target
  locator: p.4 Methods
  note: 150 nm TFLN layer, customized thickness
- device_id: liu2026d-b
  field: rib_width_nm
  value: 1500
  unit: nm
  basis: design_target
  locator: p.4 Methods
  note: Strip widened to 1.5 um in the EO section, all designs
- device_id: liu2026d-b
  field: electrode_thickness_um
  value: 0.9
  unit: um
  basis: design_target
  locator: p.4 Methods
  note: 900 nm gold layer
- device_id: liu2026d-b
  field: electrode_metal
  value: gold
  unit: ''
  basis: design_target
  locator: p.4 Methods
  note: Gold CPW electrodes and heaters
- device_id: liu2026d-b
  field: buffer_oxide_um
  value: 4.7
  unit: um
  basis: design_target
  locator: p.4 Methods
  note: 4.7 um BOX
- device_id: liu2026d-b
  field: cladding
  value: 1.6 um SiO2 with shallow trenches for the metallization
  unit: ''
  basis: design_target
  locator: p.4 Methods
  note: 1.6 um SiO2, trenches etched for metallization
- device_id: liu2026d-b
  field: crystal_cut
  value: x-cut
  unit: ''
  basis: design_target
  locator: p.4 Methods
  note: X-cut TFLN-on-insulator wafer
- device_id: liu2026d-b
  field: epitaxy_or_stack
  value: 150 nm x-cut TFLN on 4.7 um BOX (NanoLN, 4-in. wafer); fully etched strip waveguides (DUV lithography, Ar ion beam etch), EO section widened to 1.5 um; 1.6 um SiO2 cladding with shallow trenches for the metal; 900 nm Au CPW traveling-wave electrodes and heater wires; 1.35 mm EO section, 0.75 mm TO section
  unit: ''
  basis: design_target
  locator: p.3-4 Methods
  note: Fully etched strip; EO 1.35 mm, TO 0.75 mm
- device_id: liu2026d-b
  field: drive
  value: push_pull
  unit: ''
  basis: derived
  locator: p.4 Methods
  note: Authors state the EO modulators are designed for push-pull with CPW traveling-wave electrodes
- device_id: liu2026d-b
  field: integration
  value: foundry_native
  unit: ''
  basis: derived
  locator: p.3; p.4
  note: 'Foundry-fabricated TFLN MZMs: ''fabricated by Luxtelligence SA ... in a dedicated run'' (p.4), wafer-scale DUV process (p.3)'
- device_id: liu2026d-b
  field: vpi_convention
  value: mzm_push_pull
  unit: ''
  basis: derived
  locator: p.4 Methods
  note: MZM-level VpiL; push-pull design stated, convention of the quoted VpiL not named
- device_id: liu2026d-b
  field: wavelength_nm
  value: 461
  unit: nm
  basis: measured
  locator: p.4 Experimental Setup; p.5 Table 1
  note: 461 nm laser line
- device_id: liu2026d-b
  field: vpil_dc_vcm
  value: 0.86
  unit: V*cm
  basis: derived
  locator: p.5 Table 1; p.5 Results
  note: EO VpiL from the asymptote (f -> infinity) of high-pass-filter fits to <= 100 kHz data (p.4 low-frequency drive, p.5 model, Table 1 footnote 'extracted from high-frequency fits'); relaxation-free quasi-static plateau, not a GHz measurement; no frequency
- device_id: liu2026d-b
  field: bw3db_ghz
  value: 26.5
  unit: GHz
  basis: measured
  locator: p.5 Table 1; p.6 Bias-Controlled RF Modulation
  note: VNA-limited, exceeds 26.5 GHz
- device_id: liu2026d-b
  field: bw_measured_to_ghz
  value: 26.5
  unit: GHz
  basis: measured
  locator: p.6 Bias-Controlled RF Modulation; p.4 Experimental Setup
  note: 26.5 GHz VNA
- device_id: liu2026d-b
  field: bw3db_reference
  value: low_freq_unstated
  unit: ''
  basis: measured
  locator: p.6, Fig. 4(a)
  note: Normalised S21; low-frequency reference not stated
- device_id: liu2026d-b
  field: bw_method
  value: eo_s21
  unit: ''
  basis: measured
  locator: p.6, Fig. 4(a); p.4
  note: VNA-measured EO S21 with 42 GHz photodetector
- device_id: liu2026d-c
  field: length_mm
  value: 1.35
  unit: mm
  basis: design_target
  locator: p.3 Methods
  note: 1.35 mm-long EO modulation section
- device_id: liu2026d-c
  field: eo_film_thickness_nm
  value: 150
  unit: nm
  basis: design_target
  locator: p.4 Methods
  note: 150 nm TFLN layer, customized thickness
- device_id: liu2026d-c
  field: rib_width_nm
  value: 1500
  unit: nm
  basis: design_target
  locator: p.4 Methods
  note: Strip widened to 1.5 um in the EO section, all designs
- device_id: liu2026d-c
  field: electrode_thickness_um
  value: 0.9
  unit: um
  basis: design_target
  locator: p.4 Methods
  note: 900 nm gold layer
- device_id: liu2026d-c
  field: electrode_metal
  value: gold
  unit: ''
  basis: design_target
  locator: p.4 Methods
  note: Gold CPW electrodes and heaters
- device_id: liu2026d-c
  field: buffer_oxide_um
  value: 4.7
  unit: um
  basis: design_target
  locator: p.4 Methods
  note: 4.7 um BOX
- device_id: liu2026d-c
  field: cladding
  value: 1.6 um SiO2 with shallow trenches for the metallization
  unit: ''
  basis: design_target
  locator: p.4 Methods
  note: 1.6 um SiO2, trenches etched for metallization
- device_id: liu2026d-c
  field: crystal_cut
  value: x-cut
  unit: ''
  basis: design_target
  locator: p.4 Methods
  note: X-cut TFLN-on-insulator wafer
- device_id: liu2026d-c
  field: epitaxy_or_stack
  value: 150 nm x-cut TFLN on 4.7 um BOX (NanoLN, 4-in. wafer); fully etched strip waveguides (DUV lithography, Ar ion beam etch), EO section widened to 1.5 um; 1.6 um SiO2 cladding with shallow trenches for the metal; 900 nm Au CPW traveling-wave electrodes and heater wires; 1.35 mm EO section, 0.75 mm TO section
  unit: ''
  basis: design_target
  locator: p.3-4 Methods
  note: Fully etched strip; EO 1.35 mm, TO 0.75 mm
- device_id: liu2026d-c
  field: drive
  value: push_pull
  unit: ''
  basis: derived
  locator: p.4 Methods
  note: Authors state the EO modulators are designed for push-pull with CPW traveling-wave electrodes
- device_id: liu2026d-c
  field: integration
  value: foundry_native
  unit: ''
  basis: derived
  locator: p.3; p.4
  note: 'Foundry-fabricated TFLN MZMs: ''fabricated by Luxtelligence SA ... in a dedicated run'' (p.4), wafer-scale DUV process (p.3)'
- device_id: liu2026d-c
  field: vpi_convention
  value: mzm_push_pull
  unit: ''
  basis: derived
  locator: p.4 Methods
  note: MZM-level VpiL; push-pull design stated, convention of the quoted VpiL not named
- device_id: liu2026d-c
  field: wavelength_nm
  value: 488
  unit: nm
  basis: measured
  locator: p.4 Experimental Setup; p.5 Table 1
  note: 488 nm laser line
- device_id: liu2026d-c
  field: vpil_dc_vcm
  value: 0.91
  unit: V*cm
  basis: derived
  locator: p.5 Table 1; p.5 Results
  note: EO VpiL from the asymptote (f -> infinity) of high-pass-filter fits to <= 100 kHz data (p.4 low-frequency drive, p.5 model, Table 1 footnote 'extracted from high-frequency fits'); relaxation-free quasi-static plateau, not a GHz measurement; no frequency
- device_id: liu2026d-c
  field: bw3db_ghz
  value: 26.5
  unit: GHz
  basis: measured
  locator: p.5 Table 1; p.6 Bias-Controlled RF Modulation
  note: VNA-limited, exceeds 26.5 GHz
- device_id: liu2026d-c
  field: bw_measured_to_ghz
  value: 26.5
  unit: GHz
  basis: measured
  locator: p.6 Bias-Controlled RF Modulation; p.4 Experimental Setup
  note: 26.5 GHz VNA
- device_id: liu2026d-c
  field: bw3db_reference
  value: low_freq_unstated
  unit: ''
  basis: measured
  locator: p.6, Fig. 4(a)
  note: Normalised S21; low-frequency reference not stated
- device_id: liu2026d-c
  field: bw_method
  value: eo_s21
  unit: ''
  basis: measured
  locator: p.6, Fig. 4(a); p.4
  note: VNA-measured EO S21 with 42 GHz photodetector
- device_id: liu2026d-c
  field: vpi_dc_v
  value: 6.71
  unit: V
  basis: derived
  locator: p.3, Fig. 2(c)
  note: Asymptote label Vpi = 6.71 V of the high-pass fit at 488 nm (data 10-100 kHz); frequency not applicable; the 7.64 V at 100 kHz, 20 C point of Fig. 2(a) inset is in the row notes only
- device_id: liu2026d-c
  field: il_onchip_db
  value: 10
  unit: dB
  basis: author_estimate
  locator: p.4-5 Optical Transmission; p.9 Discussion
  note: On-chip device loss about 10 dB; coupling 19 dB per facet
- device_id: liu2026d-c
  field: il_onchip_scope
  value: device_total
  unit: ''
  basis: derived
  locator: p.4-5
  note: Total minus per-facet coupling loss from test structures
- device_id: liu2026d-d
  field: length_mm
  value: 1.35
  unit: mm
  basis: design_target
  locator: p.3 Methods
  note: 1.35 mm-long EO modulation section
- device_id: liu2026d-d
  field: eo_film_thickness_nm
  value: 150
  unit: nm
  basis: design_target
  locator: p.4 Methods
  note: 150 nm TFLN layer, customized thickness
- device_id: liu2026d-d
  field: rib_width_nm
  value: 1500
  unit: nm
  basis: design_target
  locator: p.4 Methods
  note: Strip widened to 1.5 um in the EO section, all designs
- device_id: liu2026d-d
  field: electrode_thickness_um
  value: 0.9
  unit: um
  basis: design_target
  locator: p.4 Methods
  note: 900 nm gold layer
- device_id: liu2026d-d
  field: electrode_metal
  value: gold
  unit: ''
  basis: design_target
  locator: p.4 Methods
  note: Gold CPW electrodes and heaters
- device_id: liu2026d-d
  field: buffer_oxide_um
  value: 4.7
  unit: um
  basis: design_target
  locator: p.4 Methods
  note: 4.7 um BOX
- device_id: liu2026d-d
  field: cladding
  value: 1.6 um SiO2 with shallow trenches for the metallization
  unit: ''
  basis: design_target
  locator: p.4 Methods
  note: 1.6 um SiO2, trenches etched for metallization
- device_id: liu2026d-d
  field: crystal_cut
  value: x-cut
  unit: ''
  basis: design_target
  locator: p.4 Methods
  note: X-cut TFLN-on-insulator wafer
- device_id: liu2026d-d
  field: epitaxy_or_stack
  value: 150 nm x-cut TFLN on 4.7 um BOX (NanoLN, 4-in. wafer); fully etched strip waveguides (DUV lithography, Ar ion beam etch), EO section widened to 1.5 um; 1.6 um SiO2 cladding with shallow trenches for the metal; 900 nm Au CPW traveling-wave electrodes and heater wires; 1.35 mm EO section, 0.75 mm TO section
  unit: ''
  basis: design_target
  locator: p.3-4 Methods
  note: Fully etched strip; EO 1.35 mm, TO 0.75 mm
- device_id: liu2026d-d
  field: drive
  value: push_pull
  unit: ''
  basis: derived
  locator: p.4 Methods
  note: Authors state the EO modulators are designed for push-pull with CPW traveling-wave electrodes
- device_id: liu2026d-d
  field: integration
  value: foundry_native
  unit: ''
  basis: derived
  locator: p.3; p.4
  note: 'Foundry-fabricated TFLN MZMs: ''fabricated by Luxtelligence SA ... in a dedicated run'' (p.4), wafer-scale DUV process (p.3)'
- device_id: liu2026d-d
  field: vpi_convention
  value: mzm_push_pull
  unit: ''
  basis: derived
  locator: p.4 Methods
  note: MZM-level VpiL; push-pull design stated, convention of the quoted VpiL not named
- device_id: liu2026d-d
  field: wavelength_nm
  value: 520
  unit: nm
  basis: measured
  locator: p.4 Experimental Setup; p.5 Table 1
  note: 520 nm laser line
- device_id: liu2026d-d
  field: vpil_dc_vcm
  value: 1.0
  unit: V*cm
  basis: derived
  locator: p.5 Table 1; p.5 Results
  note: EO VpiL from the asymptote (f -> infinity) of high-pass-filter fits to <= 100 kHz data (p.4 low-frequency drive, p.5 model, Table 1 footnote 'extracted from high-frequency fits'); relaxation-free quasi-static plateau, not a GHz measurement; no frequency
- device_id: liu2026d-d
  field: bw3db_ghz
  value: 26.5
  unit: GHz
  basis: measured
  locator: p.5 Table 1; p.6 Bias-Controlled RF Modulation
  note: VNA-limited, exceeds 26.5 GHz
- device_id: liu2026d-d
  field: bw_measured_to_ghz
  value: 26.5
  unit: GHz
  basis: measured
  locator: p.6 Bias-Controlled RF Modulation; p.4 Experimental Setup
  note: 26.5 GHz VNA
- device_id: liu2026d-d
  field: bw3db_reference
  value: low_freq_unstated
  unit: ''
  basis: measured
  locator: p.6, Fig. 4(a)
  note: Normalised S21; low-frequency reference not stated
- device_id: liu2026d-d
  field: bw_method
  value: eo_s21
  unit: ''
  basis: measured
  locator: p.6, Fig. 4(a); p.4
  note: VNA-measured EO S21 with 42 GHz photodetector
- device_id: liu2026d-e
  field: length_mm
  value: 1.35
  unit: mm
  basis: design_target
  locator: p.3 Methods
  note: 1.35 mm-long EO modulation section
- device_id: liu2026d-e
  field: eo_film_thickness_nm
  value: 150
  unit: nm
  basis: design_target
  locator: p.4 Methods
  note: 150 nm TFLN layer, customized thickness
- device_id: liu2026d-e
  field: rib_width_nm
  value: 1500
  unit: nm
  basis: design_target
  locator: p.4 Methods
  note: Strip widened to 1.5 um in the EO section, all designs
- device_id: liu2026d-e
  field: electrode_thickness_um
  value: 0.9
  unit: um
  basis: design_target
  locator: p.4 Methods
  note: 900 nm gold layer
- device_id: liu2026d-e
  field: electrode_metal
  value: gold
  unit: ''
  basis: design_target
  locator: p.4 Methods
  note: Gold CPW electrodes and heaters
- device_id: liu2026d-e
  field: buffer_oxide_um
  value: 4.7
  unit: um
  basis: design_target
  locator: p.4 Methods
  note: 4.7 um BOX
- device_id: liu2026d-e
  field: cladding
  value: 1.6 um SiO2 with shallow trenches for the metallization
  unit: ''
  basis: design_target
  locator: p.4 Methods
  note: 1.6 um SiO2, trenches etched for metallization
- device_id: liu2026d-e
  field: crystal_cut
  value: x-cut
  unit: ''
  basis: design_target
  locator: p.4 Methods
  note: X-cut TFLN-on-insulator wafer
- device_id: liu2026d-e
  field: epitaxy_or_stack
  value: 150 nm x-cut TFLN on 4.7 um BOX (NanoLN, 4-in. wafer); fully etched strip waveguides (DUV lithography, Ar ion beam etch), EO section widened to 1.5 um; 1.6 um SiO2 cladding with shallow trenches for the metal; 900 nm Au CPW traveling-wave electrodes and heater wires; 1.35 mm EO section, 0.75 mm TO section
  unit: ''
  basis: design_target
  locator: p.3-4 Methods
  note: Fully etched strip; EO 1.35 mm, TO 0.75 mm
- device_id: liu2026d-e
  field: drive
  value: push_pull
  unit: ''
  basis: derived
  locator: p.4 Methods
  note: Authors state the EO modulators are designed for push-pull with CPW traveling-wave electrodes
- device_id: liu2026d-e
  field: integration
  value: foundry_native
  unit: ''
  basis: derived
  locator: p.3; p.4
  note: 'Foundry-fabricated TFLN MZMs: ''fabricated by Luxtelligence SA ... in a dedicated run'' (p.4), wafer-scale DUV process (p.3)'
- device_id: liu2026d-e
  field: vpi_convention
  value: mzm_push_pull
  unit: ''
  basis: derived
  locator: p.4 Methods
  note: MZM-level VpiL; push-pull design stated, convention of the quoted VpiL not named
- device_id: liu2026d-e
  field: wavelength_nm
  value: 594
  unit: nm
  basis: measured
  locator: p.4 Experimental Setup; p.5 Table 1
  note: 594 nm laser line
- device_id: liu2026d-e
  field: vpil_dc_vcm
  value: 1.34
  unit: V*cm
  basis: derived
  locator: p.5 Table 1; p.5 Results
  note: EO VpiL from the asymptote (f -> infinity) of high-pass-filter fits to <= 100 kHz data (p.4 low-frequency drive, p.5 model, Table 1 footnote 'extracted from high-frequency fits'); relaxation-free quasi-static plateau, not a GHz measurement; no frequency
- device_id: liu2026d-e
  field: bw3db_ghz
  value: 26.5
  unit: GHz
  basis: measured
  locator: p.5 Table 1; p.6 Bias-Controlled RF Modulation
  note: VNA-limited, exceeds 26.5 GHz
- device_id: liu2026d-e
  field: bw_measured_to_ghz
  value: 26.5
  unit: GHz
  basis: measured
  locator: p.6 Bias-Controlled RF Modulation; p.4 Experimental Setup
  note: 26.5 GHz VNA
- device_id: liu2026d-e
  field: bw3db_reference
  value: low_freq_unstated
  unit: ''
  basis: measured
  locator: p.6, Fig. 4(a)
  note: Normalised S21; low-frequency reference not stated
- device_id: liu2026d-e
  field: bw_method
  value: eo_s21
  unit: ''
  basis: measured
  locator: p.6, Fig. 4(a); p.4
  note: VNA-measured EO S21 with 42 GHz photodetector
- device_id: liu2026d-f
  field: length_mm
  value: 1.35
  unit: mm
  basis: design_target
  locator: p.3 Methods
  note: 1.35 mm-long EO modulation section
- device_id: liu2026d-f
  field: eo_film_thickness_nm
  value: 150
  unit: nm
  basis: design_target
  locator: p.4 Methods
  note: 150 nm TFLN layer, customized thickness
- device_id: liu2026d-f
  field: rib_width_nm
  value: 1500
  unit: nm
  basis: design_target
  locator: p.4 Methods
  note: Strip widened to 1.5 um in the EO section, all designs
- device_id: liu2026d-f
  field: electrode_thickness_um
  value: 0.9
  unit: um
  basis: design_target
  locator: p.4 Methods
  note: 900 nm gold layer
- device_id: liu2026d-f
  field: electrode_metal
  value: gold
  unit: ''
  basis: design_target
  locator: p.4 Methods
  note: Gold CPW electrodes and heaters
- device_id: liu2026d-f
  field: buffer_oxide_um
  value: 4.7
  unit: um
  basis: design_target
  locator: p.4 Methods
  note: 4.7 um BOX
- device_id: liu2026d-f
  field: cladding
  value: 1.6 um SiO2 with shallow trenches for the metallization
  unit: ''
  basis: design_target
  locator: p.4 Methods
  note: 1.6 um SiO2, trenches etched for metallization
- device_id: liu2026d-f
  field: crystal_cut
  value: x-cut
  unit: ''
  basis: design_target
  locator: p.4 Methods
  note: X-cut TFLN-on-insulator wafer
- device_id: liu2026d-f
  field: epitaxy_or_stack
  value: 150 nm x-cut TFLN on 4.7 um BOX (NanoLN, 4-in. wafer); fully etched strip waveguides (DUV lithography, Ar ion beam etch), EO section widened to 1.5 um; 1.6 um SiO2 cladding with shallow trenches for the metal; 900 nm Au CPW traveling-wave electrodes and heater wires; 1.35 mm EO section, 0.75 mm TO section
  unit: ''
  basis: design_target
  locator: p.3-4 Methods
  note: Fully etched strip; EO 1.35 mm, TO 0.75 mm
- device_id: liu2026d-f
  field: drive
  value: push_pull
  unit: ''
  basis: derived
  locator: p.4 Methods
  note: Authors state the EO modulators are designed for push-pull with CPW traveling-wave electrodes
- device_id: liu2026d-f
  field: integration
  value: foundry_native
  unit: ''
  basis: derived
  locator: p.3; p.4
  note: 'Foundry-fabricated TFLN MZMs: ''fabricated by Luxtelligence SA ... in a dedicated run'' (p.4), wafer-scale DUV process (p.3)'
- device_id: liu2026d-f
  field: vpi_convention
  value: mzm_push_pull
  unit: ''
  basis: derived
  locator: p.4 Methods
  note: MZM-level VpiL; push-pull design stated, convention of the quoted VpiL not named
- device_id: liu2026d-f
  field: wavelength_nm
  value: 640
  unit: nm
  basis: measured
  locator: p.4 Experimental Setup; p.5 Table 1
  note: 640 nm laser line
- device_id: liu2026d-f
  field: vpil_dc_vcm
  value: 1.56
  unit: V*cm
  basis: derived
  locator: p.5 Table 1; p.5 Results
  note: EO VpiL from the asymptote (f -> infinity) of high-pass-filter fits to <= 100 kHz data (p.4 low-frequency drive, p.5 model, Table 1 footnote 'extracted from high-frequency fits'); relaxation-free quasi-static plateau, not a GHz measurement; no frequency
- device_id: liu2026d-f
  field: bw3db_ghz
  value: 26.5
  unit: GHz
  basis: measured
  locator: p.5 Table 1; p.6 Bias-Controlled RF Modulation
  note: VNA-limited, exceeds 26.5 GHz
- device_id: liu2026d-f
  field: bw_measured_to_ghz
  value: 26.5
  unit: GHz
  basis: measured
  locator: p.6 Bias-Controlled RF Modulation; p.4 Experimental Setup
  note: 26.5 GHz VNA
- device_id: liu2026d-f
  field: bw3db_reference
  value: low_freq_unstated
  unit: ''
  basis: measured
  locator: p.6, Fig. 4(a)
  note: Normalised S21; low-frequency reference not stated
- device_id: liu2026d-f
  field: bw_method
  value: eo_s21
  unit: ''
  basis: measured
  locator: p.6, Fig. 4(a); p.4
  note: VNA-measured EO S21 with 42 GHz photodetector
- device_id: liu2026d-f
  field: il_onchip_db
  value: 4
  unit: dB
  basis: author_estimate
  locator: p.4-5 Optical Transmission; p.9 Discussion
  note: On-chip device loss about 4 dB; coupling 16 dB per facet
- device_id: liu2026d-f
  field: il_onchip_scope
  value: device_total
  unit: ''
  basis: derived
  locator: p.4-5
  note: Total minus per-facet coupling loss from test structures
- device_id: liu2026d-g
  field: length_mm
  value: 1.35
  unit: mm
  basis: design_target
  locator: p.3 Methods
  note: 1.35 mm-long EO modulation section
- device_id: liu2026d-g
  field: eo_film_thickness_nm
  value: 150
  unit: nm
  basis: design_target
  locator: p.4 Methods
  note: 150 nm TFLN layer, customized thickness
- device_id: liu2026d-g
  field: rib_width_nm
  value: 1500
  unit: nm
  basis: design_target
  locator: p.4 Methods
  note: Strip widened to 1.5 um in the EO section, all designs
- device_id: liu2026d-g
  field: electrode_thickness_um
  value: 0.9
  unit: um
  basis: design_target
  locator: p.4 Methods
  note: 900 nm gold layer
- device_id: liu2026d-g
  field: electrode_metal
  value: gold
  unit: ''
  basis: design_target
  locator: p.4 Methods
  note: Gold CPW electrodes and heaters
- device_id: liu2026d-g
  field: buffer_oxide_um
  value: 4.7
  unit: um
  basis: design_target
  locator: p.4 Methods
  note: 4.7 um BOX
- device_id: liu2026d-g
  field: cladding
  value: 1.6 um SiO2 with shallow trenches for the metallization
  unit: ''
  basis: design_target
  locator: p.4 Methods
  note: 1.6 um SiO2, trenches etched for metallization
- device_id: liu2026d-g
  field: crystal_cut
  value: x-cut
  unit: ''
  basis: design_target
  locator: p.4 Methods
  note: X-cut TFLN-on-insulator wafer
- device_id: liu2026d-g
  field: epitaxy_or_stack
  value: 150 nm x-cut TFLN on 4.7 um BOX (NanoLN, 4-in. wafer); fully etched strip waveguides (DUV lithography, Ar ion beam etch), EO section widened to 1.5 um; 1.6 um SiO2 cladding with shallow trenches for the metal; 900 nm Au CPW traveling-wave electrodes and heater wires; 1.35 mm EO section, 0.75 mm TO section
  unit: ''
  basis: design_target
  locator: p.3-4 Methods
  note: Fully etched strip; EO 1.35 mm, TO 0.75 mm
- device_id: liu2026d-g
  field: drive
  value: push_pull
  unit: ''
  basis: derived
  locator: p.4 Methods
  note: Authors state the EO modulators are designed for push-pull with CPW traveling-wave electrodes
- device_id: liu2026d-g
  field: integration
  value: foundry_native
  unit: ''
  basis: derived
  locator: p.3; p.4
  note: 'Foundry-fabricated TFLN MZMs: ''fabricated by Luxtelligence SA ... in a dedicated run'' (p.4), wafer-scale DUV process (p.3)'
- device_id: liu2026d-g
  field: vpi_convention
  value: mzm_push_pull
  unit: ''
  basis: derived
  locator: p.4 Methods
  note: MZM-level VpiL; push-pull design stated, convention of the quoted VpiL not named
- device_id: liu2026d-g
  field: wavelength_nm
  value: 940
  unit: nm
  basis: measured
  locator: p.4 Experimental Setup; p.5 Table 1
  note: 940 nm laser line
- device_id: liu2026d-g
  field: vpil_dc_vcm
  value: 2.81
  unit: V*cm
  basis: derived
  locator: p.5 Table 1; p.5 Results
  note: EO VpiL from the asymptote (f -> infinity) of high-pass-filter fits to <= 100 kHz data (p.4 low-frequency drive, p.5 model, Table 1 footnote 'extracted from high-frequency fits'); relaxation-free quasi-static plateau, not a GHz measurement; no frequency
- device_id: liu2026d-g
  field: bw3db_ghz
  value: 26.5
  unit: GHz
  basis: measured
  locator: p.5 Table 1; p.6 Bias-Controlled RF Modulation
  note: VNA-limited, exceeds 26.5 GHz
- device_id: liu2026d-g
  field: bw_measured_to_ghz
  value: 26.5
  unit: GHz
  basis: measured
  locator: p.6 Bias-Controlled RF Modulation; p.4 Experimental Setup
  note: 26.5 GHz VNA
- device_id: liu2026d-g
  field: bw3db_reference
  value: low_freq_unstated
  unit: ''
  basis: measured
  locator: p.6, Fig. 4(a)
  note: Normalised S21; low-frequency reference not stated
- device_id: liu2026d-g
  field: bw_method
  value: eo_s21
  unit: ''
  basis: measured
  locator: p.6, Fig. 4(a); p.4
  note: VNA-measured EO S21 with 42 GHz photodetector
- device_id: liu2026d-g
  field: il_fiber_to_fiber_db
  value: 8.6
  unit: dB
  basis: measured
  locator: p.4 Optical Transmission
  note: Total fiber-to-fiber loss at 940 nm
- device_id: liu2026d-g
  field: il_onchip_db
  value: 2.6
  unit: dB
  basis: derived
  locator: p.4 Optical Transmission
  note: 8.6 dB minus 2 x 3.0 dB coupling per facet, as stated by the authors
- device_id: liu2026d-g
  field: il_onchip_scope
  value: device_total
  unit: ''
  basis: derived
  locator: p.4
  note: Fiber-to-fiber minus per-facet coupling from test structures
- device_id: liu2026d-g
  field: extinction_ratio_db
  value: 18.8
  unit: dB
  basis: measured
  locator: p.8; supplement Fig. S11
  note: Pulse picking 78 MHz to 7.8 MHz at 940 nm, gated by EO modulation
- device_id: liu2026d-g
  field: er_type
  value: dynamic
  unit: ''
  basis: measured
  locator: p.8
  note: Pulse-picking extinction ratio, dynamic
- device_id: liu2026d-h
  field: length_mm
  value: 1.35
  unit: mm
  basis: design_target
  locator: p.3 Methods
  note: 1.35 mm-long EO modulation section
- device_id: liu2026d-h
  field: eo_film_thickness_nm
  value: 150
  unit: nm
  basis: design_target
  locator: p.4 Methods
  note: 150 nm TFLN layer, customized thickness
- device_id: liu2026d-h
  field: rib_width_nm
  value: 1500
  unit: nm
  basis: design_target
  locator: p.4 Methods
  note: Strip widened to 1.5 um in the EO section, all designs
- device_id: liu2026d-h
  field: electrode_thickness_um
  value: 0.9
  unit: um
  basis: design_target
  locator: p.4 Methods
  note: 900 nm gold layer
- device_id: liu2026d-h
  field: electrode_metal
  value: gold
  unit: ''
  basis: design_target
  locator: p.4 Methods
  note: Gold CPW electrodes and heaters
- device_id: liu2026d-h
  field: buffer_oxide_um
  value: 4.7
  unit: um
  basis: design_target
  locator: p.4 Methods
  note: 4.7 um BOX
- device_id: liu2026d-h
  field: cladding
  value: 1.6 um SiO2 with shallow trenches for the metallization
  unit: ''
  basis: design_target
  locator: p.4 Methods
  note: 1.6 um SiO2, trenches etched for metallization
- device_id: liu2026d-h
  field: crystal_cut
  value: x-cut
  unit: ''
  basis: design_target
  locator: p.4 Methods
  note: X-cut TFLN-on-insulator wafer
- device_id: liu2026d-h
  field: epitaxy_or_stack
  value: 150 nm x-cut TFLN on 4.7 um BOX (NanoLN, 4-in. wafer); fully etched strip waveguides (DUV lithography, Ar ion beam etch), EO section widened to 1.5 um; 1.6 um SiO2 cladding with shallow trenches for the metal; 900 nm Au CPW traveling-wave electrodes and heater wires; 1.35 mm EO section, 0.75 mm TO section
  unit: ''
  basis: design_target
  locator: p.3-4 Methods
  note: Fully etched strip; EO 1.35 mm, TO 0.75 mm
- device_id: liu2026d-h
  field: drive
  value: push_pull
  unit: ''
  basis: derived
  locator: p.4 Methods
  note: Authors state the EO modulators are designed for push-pull with CPW traveling-wave electrodes
- device_id: liu2026d-h
  field: integration
  value: foundry_native
  unit: ''
  basis: derived
  locator: p.3; p.4
  note: 'Foundry-fabricated TFLN MZMs: ''fabricated by Luxtelligence SA ... in a dedicated run'' (p.4), wafer-scale DUV process (p.3)'
- device_id: liu2026d-h
  field: vpi_convention
  value: mzm_push_pull
  unit: ''
  basis: derived
  locator: p.4 Methods
  note: MZM-level VpiL; push-pull design stated, convention of the quoted VpiL not named
- device_id: liu2026d-h
  field: wavelength_nm
  value: 875
  unit: nm
  basis: measured
  locator: p.7; p.8
  note: Toptica DL pro at 875 nm
- device_id: liu2026d-h
  field: drive_vpp_v
  value: 7.0
  unit: V
  basis: derived
  locator: p.7
  note: Amplifier maximum output 7.0 Vpp in digital mode (p.7), inferred to be the drive used because ER was limited by the maximum amplifier swing (p.8); not a measured swing
- device_id: liu2026d-h
  field: extinction_ratio_db
  value: 25
  unit: dB
  basis: measured
  locator: p.8, Fig. 5(a)
  note: Median over 93 min; standard deviation 0.65 dB; pulse ER, dynamic
- device_id: liu2026d-h
  field: er_type
  value: dynamic
  unit: ''
  basis: measured
  locator: p.8
  note: Pulse extinction ratio
- device_id: liu2026d-h
  field: max_baud_gbd
  value: 10
  unit: GBd
  basis: derived
  locator: p.8, Fig. 5(b)
  note: 10 Gbit/s NRZ-OOK, one bit per symbol
- device_id: liu2026d-h
  field: modulation_format
  value: NRZ-OOK 10 Gbit/s PRBS9 eye (SNR 9.4 dB, 10 million symbols); 10 MHz pulse train, 100 ps nominal, FWHM 117 ps, ER 25 dB median over 93 min
  unit: ''
  basis: measured
  locator: p.8, Fig. 5
  note: PRBS9 NRZ-OOK eye; pulse train 10 MHz
- device_id: liu2026d-h
  field: max_line_rate_gbps
  value: 10
  unit: Gb/s
  basis: measured
  locator: p.8, Fig. 5(b)
  note: Eye of 10 Gbit/s NRZ-OOK
derived:
- device_id: liu2026d-a
  field: optical_input_power_dbm
  value: -20.0
  formula: 10*log10(10 uW / 1 mW), Table 1 on-chip power estimate
  inputs:
  - Poptical
- device_id: liu2026d-b
  field: optical_input_power_dbm
  value: -16.78
  formula: 10*log10(21 uW / 1 mW), Table 1 on-chip power estimate
  inputs:
  - Poptical
- device_id: liu2026d-c
  field: optical_input_power_dbm
  value: -17.21
  formula: 10*log10(19 uW / 1 mW), Table 1 on-chip power estimate
  inputs:
  - Poptical
- device_id: liu2026d-d
  field: optical_input_power_dbm
  value: -17.96
  formula: 10*log10(16 uW / 1 mW), Table 1 on-chip power estimate
  inputs:
  - Poptical
- device_id: liu2026d-e
  field: optical_input_power_dbm
  value: -13.19
  formula: 10*log10(48 uW / 1 mW), Table 1 on-chip power estimate
  inputs:
  - Poptical
- device_id: liu2026d-f
  field: optical_input_power_dbm
  value: -13.1
  formula: 10*log10(49 uW / 1 mW), Table 1 on-chip power estimate
  inputs:
  - Poptical
- device_id: liu2026d-g
  field: optical_input_power_dbm
  value: -9.47
  formula: 10*log10(113 uW / 1 mW), Table 1 on-chip power estimate
  inputs:
  - Poptical
