Repository: jwt625/eo-modulator-atlas

# EO Modulator Atlas

A traceable literature database and static browser explorer for electro-optic
modulators. The integrated atlas contains **184 papers (2012-2026), 407 device rows and
240 organizations**, all papers with `audit_status: audited` (checked 2026-10-05). It also holds
1,723 author-affiliation rows, 212 geolocated institution sites and 1,278 deduplicated people. The candidate index contains
461 records and distillation is continuing. Each reported metric has an evidence locator and
basis. Missing values stay empty.

File: data/evidence/lotkov2024.yaml
paper_id: lotkov2024
verified_on: '2026-10-02'
source_files:
- references/lotkov2024/text.md
- references/lotkov2024/source.json
- references/lotkov2024/figures/page_03.png
- references/lotkov2024/figures/page_04.png
entries:
- device_id: lotkov2024-a
  field: wavelength_nm
  value: 1550
  unit: nm
  basis: measured
  locator: p.3 (Electro-optic efficiency); Fig. 3(a)
  note: fixed wavelength for DC amplitude modulation
- device_id: lotkov2024-a
  field: length_mm
  value: 0.0093
  unit: mm
  basis: measured
  locator: abstract p.1; p.1
- device_id: lotkov2024-a
  field: bw3db_ghz
  value: 1.05
  unit: GHz
  basis: derived
  locator: p.4; Fig. 4(d)
  note: from fit of the response at 1550 nm; normalized S21; raw trace noisy, first reaches -3 dB near 0.95 GHz (approx. reading)
- device_id: lotkov2024-a
  field: bw6db_ghz
  value: 2.3
  unit: GHz
  basis: derived
  locator: p.4; Fig. 4(d)
  note: Fit of the response; noisy raw trace reaches about -6 dB near 1.5 GHz, briefly above -3 dB near 1.8, 1.9, 2.1 GHz (approx. reading).
- device_id: lotkov2024-a
  field: il_onchip_db
  value: 5.7
  unit: dB
  basis: measured
  locator: abstract p.1; conclusion p.4
  note: at -7 V; p.3 also gives 6.3 dB and on-chip IL 14.6 dB; scope of 5.7 dB undefined
- device_id: lotkov2024-a
  field: il_onchip_includes
  value: 'scope not defined by the authors: abstract and conclusion call 5.7 dB (at -7 V) the insertion loss of the 9.3 um hybrid modulator'
  basis: measured
  locator: p.3; conclusion p.4
  note: scope not defined by the authors; 5.7 dB called insertion loss of the modulator in abstract and conclusion
- device_id: lotkov2024-a
  field: il_onchip_excludes
  value: not stated; the paper calls 14.6 dB the on-chip IL (p.3) and gives 6.3 dB for the TM hybrid modulator; relation between 5.7, 6.3 and 14.6 dB not defined by the authors
  basis: measured
  locator: p.3
  note: paper labels 14.6 dB on-chip IL (p.3); exclusions for 5.7 and 6.3 dB not stated
- device_id: lotkov2024-a
  field: prop_loss_db_per_cm
  value: 6400
  unit: dB/cm
  basis: measured
  locator: p.3; Fig. 3(b)
  note: plasmonic section 0.64 dB/um from cutback slope, converted
- device_id: lotkov2024-a
  field: extinction_ratio_db
  value: 1.5
  unit: dB
  basis: measured
  locator: conclusion p.4; p.3; Fig. 3(c)
  note: static, at +/-12 V; 0.85 dB at +/-7 V
- device_id: lotkov2024-a
  field: capacitance_ff
  value: 400
  unit: fF
  basis: measured
  locator: p.4
  note: calculated value from SEM geometry is 162 fF
- device_id: lotkov2024-a
  field: eo_film_thickness_nm
  value: 20
  unit: nm
  basis: design_target
  locator: p.2; Fig. 1(a)
  note: ITO film, modeled as 1 nm accumulation layer plus 19 nm bulk
- device_id: lotkov2024-a
  field: rib_width_nm
  value: 2900
  unit: nm
  basis: design_target
  locator: p.1
  note: Si3N4 ridge width; height 300 nm
- device_id: lotkov2024-a
  field: electrode_metal
  value: Ti/Al
  basis: measured
  locator: p.2; Methods p.5
  note: thicknesses not stated
- device_id: lotkov2024-a
  field: substrate
  value: Si wafer with 2.8 um thermal SiO2; 300 nm LPCVD Si3N4
  basis: measured
  locator: Methods p.4-5
- device_id: lotkov2024-a
  field: cladding
  value: air top cladding
  basis: measured
  locator: p.2
- device_id: lotkov2024-a
  field: epitaxy_or_stack
  value: 300 nm x 2900 nm Si3N4 ridge / 20 nm ITO (IBAD) / 20 nm ALD Al2O3 / Ti/Al plasmonic top electrode; 9.3 um hybrid section
  basis: measured
  locator: p.2; Fig. 1(d) p.2; Methods p.4
derived:
- device_id: lotkov2024-a
  field: bw3db_ghz_check
  value: 1.37
  formula: 1/(2*pi*R*C) with calculated R = 717 Ohm, C = 162 fF (p.4)
  inputs:
  - capacitance_ff

File: data/evidence/lu2020.yaml
paper_id: lu2020
verified_on: '2026-10-05'
source_files:
- references/lu2020/text.md
- references/lu2020/source.pdf
- references/lu2020/crossref.json
- references/lu2020/source.json
- references/lu2020/figures/page_02.png
- references/lu2020/supplement/text.md
- references/lu2020/correction/text.md
entries:
- device_id: lu2020-a
  field: wavelength_nm
  value: 1550
  unit: nm
  basis: measured
  locator: p.3 Sec. SPH modulator; p.2
  note: Vpi*L and in-device n3r33 quoted at 1.55 um
- device_id: lu2020-a
  field: length_mm
  value: 8
  unit: mm
  basis: design_target
  locator: p.3 Sec. SPH modulator; p.7 Table 1
  note: Two 8 mm arms; 8 mm gold electrodes
- device_id: lu2020-a
  field: vpi_dc_v
  value: 1.8
  unit: V
  basis: measured
  locator: p.7 Table 1
  note: Table 1 half-wave voltage; consistent with 1.44 V cm / 8 mm; measurement frequency not stated
- device_id: lu2020-a
  field: vpil_dc_vcm
  value: 1.44
  unit: V*cm
  basis: measured
  locator: p.3 Sec. SPH modulator
  note: Measured pi-voltage-length product at 1.55 um
- device_id: lu2020-a
  field: bw3db_ghz
  value: 68
  unit: GHz
  basis: measured
  locator: p.3; p.2 Fig. 1f
  note: Around 68 GHz; analyzer limited to 70 GHz; fitted curve shown
- device_id: lu2020-a
  field: bw3db_reference
  value: low_freq_unstated
  unit: ''
  basis: derived
  locator: p.2 Fig. 1f
  note: Curve starts near 0 dB at low frequency; normalisation frequency not stated by authors
- device_id: lu2020-a
  field: bw_measured_to_ghz
  value: 70
  unit: GHz
  basis: measured
  locator: p.7 Methods, Device bandwidth characterization
  note: Maximum measurable frequency of the characterization system
- device_id: lu2020-a
  field: z0_ohm
  value: 50
  unit: ohm
  basis: design_target
  locator: p.7 Methods, Energy consumption; supplement p.5-6 Note 3
  note: Design target matched to 50 ohm; CST FEM design study gives close to 50 ohm, no value; not measured
- device_id: lu2020-a
  field: eo_film_thickness_nm
  value: 1000
  unit: nm
  basis: design_target
  locator: p.3; p.2 Fig. 1c; p.7 Methods
  note: 1 um EO polymer layer
- device_id: lu2020-a
  field: rib_width_nm
  value: 4000
  unit: nm
  basis: design_target
  locator: p.3 Sec. SPH modulator; p.2 Fig. 1c; supplement p.3 Note 1; correction p.1
  note: 4 um wide, 40 nm thick silicon core (strip, not rib); correction fixes the Fig. 1c label from 4 mm to 4 um
- device_id: lu2020-a
  field: electrode_thickness_um
  value: 3
  unit: um
  basis: design_target
  locator: p.3; supplement p.5-6 Note 3
  note: Designed gold electrode thickness
- device_id: lu2020-a
  field: signal_width_um
  value: 16
  unit: um
  basis: design_target
  locator: p.3; supplement p.5-6 Note 3
  note: Designed electrode width
- device_id: lu2020-a
  field: electrode_metal
  value: gold strip-line electrodes (signal line); aluminum bottom electrode, 1 um
  unit: ''
  basis: design_target
  locator: p.3; p.7 Methods
- device_id: lu2020-a
  field: buffer_oxide_um
  value: 3
  unit: um
  basis: design_target
  locator: p.7 Methods; p.2 Fig. 1c
  note: Bottom sol-gel SiO2 cladding between bottom electrode and silicon core
- device_id: lu2020-a
  field: substrate
  value: silicon wafer with 2 um oxide and 1 um aluminum bottom electrode
  unit: ''
  basis: design_target
  locator: p.7 Methods
- device_id: lu2020-a
  field: cladding
  value: sol-gel SiO2, 3 um top and 3 um bottom
  unit: ''
  basis: design_target
  locator: p.3; p.7 Methods
- device_id: lu2020-a
  field: epitaxy_or_stack
  value: 'Layer stack bottom to top: silicon wafer with 2 um oxide; 1 um aluminum bottom electrode; 3 um sol-gel SiO2; 40 nm PECVD silicon strip core, 4 um wide, e-beam patterned and SF6 ICP etched; 1 um
    side-chain EO polymer layer; 3 um sol-gel SiO2; gold strip-line electrodes 8 mm long. TM0 mode, polymer index 1.67, silicon index 3.48, confinement factor in polymer 73.8 percent (simulated, Supplementary
    Note 1).'
  unit: ''
  basis: design_target
  locator: p.3; p.2 Fig. 1b,c; p.7 Methods; supplement p.3 Note 1
  note: Confinement factor 73.8 percent from modal calculation
- device_id: lu2020-a
  field: max_baud_gbd
  value: 120
  unit: GBd
  basis: measured
  locator: p.4 Fig. 2 caption; p.3
  note: OOK, so symbol rate equals bit rate; Q factor 5.4 at 120 Gbit/s
- device_id: lu2020-a
  field: modulation_format
  value: OOK 90, 100, 110, 120 Gbit/s (no error floor down to BER 1e-5 for 90-110 Gbit/s); PAM4 88, 104, 112 Gbit/s (44-56 GBd); Nyquist PAM4 160, 184, 200 Gbit/s (80, 92, 100 GBd, roll-off 0.01)
  unit: ''
  basis: measured
  locator: p.3; p.4 Fig. 2; p.5 Fig. 3
- device_id: lu2020-a
  field: max_line_rate_gbps
  value: 200
  unit: Gb/s
  basis: measured
  locator: p.1 abstract; p.3; p.5 Fig. 3g
  note: 200 Gbit/s Nyquist PAM4 below pre-HD-FEC threshold
- device_id: lu2020-a
  field: energy_per_bit_fj
  value: 42
  unit: fJ/bit
  basis: derived
  locator: p.6 Discussion; p.7 Methods, Energy consumption
  note: Authors compute (Vpp/2)^2/(B R) at 1.3 Vpp, 200 Gbit/s, 50 ohm
- device_id: lu2020-a
  field: drive_vpp_v
  value: 1.3
  unit: V
  basis: measured
  locator: p.5 Fig. 3 caption inset; p.6
  note: PAM4 drive peak-to-peak; 100 Gbit/s OOK used 2.0 Vpp
- device_id: lu2020-a
  field: il_fiber_to_fiber_db
  value: 10
  unit: dB
  basis: measured
  locator: supplement p.6 Note 5
  note: Found to be about 10 dB; lensed-fibre edge coupling about 3 dB per facet; Y-junctions about 1.4 dB in total
- device_id: lu2020-a
  field: il_onchip_db
  value: 2.6
  unit: dB
  basis: author_estimate
  locator: supplement p.6-7 Note 5
  note: Authors estimate about 2.6 dB on-chip; 12 mm total device length gives 0.22 dB/mm
- device_id: lu2020-a
  field: il_onchip_scope
  value: phase_section_only
  unit: ''
  basis: derived
  locator: supplement p.6-7 Note 5
  note: Excludes Y-junctions (1.4 dB) and edge coupling; covers 12 mm of strip waveguide incl. the active section
- device_id: lu2020-a
  field: r_eff_pm_per_v
  value: 223
  unit: pm/V
  basis: derived
  locator: supplement p.4 Note 2 Eq. 6; supplement p.5 Table 1
  note: VpiL 1.44 V cm gives n^3 r33 = 1021 pm/V; Eq. 5-6 assume single 8 mm pi shift, no push-pull factor 2; drive not stated.
- device_id: lu2020-a
  field: bw_method
  value: eo_s21
  unit: ''
  basis: measured
  locator: p.7 Methods, Device bandwidth characterization
  note: VNA with O/E calibration module, EO S21
derived:
- device_id: lu2020-a
  field: prop_loss_db_per_cm
  value: 2.2
  formula: 0.22 dB/mm x 10 mm/cm
  inputs:
  - 0.22 dB/mm (p.3, p.7 Table 1; supplement p.6-7 Note 5)
  - 2.6 dB on-chip loss (authors' estimate) over 12 mm total device length (supplement p.6-7 Note 5), not a cut-back measurement

File: data/evidence/luan2026.yaml
paper_id: luan2026
verified_on: '2026-10-02'
source_files:
- references/luan2026/text.md
- references/luan2026/crossref.json
- references/luan2026/figures/page_04.png
- references/luan2026/figures/page_06.png
entries:
- device_id: luan2026-a
  field: length_mm
  value: 0.01
  unit: mm
  basis: measured
  locator: p.1; p.5; Fig. 5 caption (p.6)
  note: graphene length 10 um
- device_id: luan2026-a
  field: rib_width_nm
  value: 250
  unit: nm
  basis: design_target
  locator: p.3; Sec. II
  note: 250 nm waveguide width on each side of the 50 nm slot (design)
- device_id: luan2026-a
  field: buffer_oxide_um
  value: 2
  unit: um
  basis: measured
  locator: p.5-6, Methods
  note: 2 um SiO2 buried layer
- device_id: luan2026-a
  field: electrode_metal
  value: Ni/Au 10 nm/100 nm
  unit: ''
  basis: measured
  locator: p.7, Methods
  note: 10 nm Ni and 100 nm Au, e-beam evaporation, lift-off
- device_id: luan2026-a
  field: substrate
  value: commercial high-resistivity SOI, 220 nm Si on 2 um SiO2 BOX
  unit: ''
  basis: measured
  locator: p.5, p.6; Methods
  note: high-resistivity SOI, 220 nm Si, 2 um BOX
- device_id: luan2026-a
  field: cladding
  value: 35 nm ALD Al2O3 gate dielectric over each graphene layer region; top Al2O3 opened over grating and pads
  unit: ''
  basis: measured
  locator: p.7, Methods
  note: 35 nm Al2O3 by ALD at 200 C after 1 nm Al seed; top Al2O3 opened by H3PO4
- device_id: luan2026-a
  field: epitaxy_or_stack
  value: double-layer single-layer CVD graphene with 110 nm partial overlap, separated by 35 nm Al2O3 (1 nm Al seed), over a 50 nm air slot between two 250 nm wide Si strips (220 nm Si); 5-7 nm Al2O3 spacer; PECVD SiO2 planarized by CMP; racetrack ring radius 40 um, bus-ring gap 130 nm, electrode-to-waveguide distance 700 nm
  unit: ''
  basis: measured
  locator: p.1-3, p.5, p.7; Fig. 1, Fig. 2
  note: dielectric thickness 35 nm from Fig. 2(b) design and Methods; ring radius 40 um, gap 130 nm, electrode distance 700 nm
- device_id: luan2026-a
  field: wavelength_nm
  value: 1549.023
  unit: nm
  basis: measured
  locator: p.5, Sec. Results
  note: laser set to best-OMA wavelength, 45 pm detuned from resonance
- device_id: luan2026-a
  field: vpi_dc_v
  value: 22
  unit: V
  basis: derived
  locator: p.5; Fig. 3(a) caption
  note: pi phase between 20 V and -2 V (22 V swing), 10 um graphene; deduced from ring resonance shift (SI V, not cached)
- device_id: luan2026-a
  field: vpil_dc_vcm
  value: 0.022
  unit: V*cm
  basis: derived
  locator: abstract p.1
  note: 'paper: V_pi L = 220 V um, converted to V*cm'
- device_id: luan2026-a
  field: bw3db_ghz
  value: 70
  unit: GHz
  basis: measured
  locator: abstract p.1; p.5; Fig. 4(a)
  note: over 70 GHz, bound; no 3 dB crossing in the measured range
- device_id: luan2026-a
  field: bw_measured_to_ghz
  value: 70
  unit: GHz
  basis: measured
  locator: p.5; Fig. 4(a)
  note: 70 GHz VNA and photodetector
- device_id: luan2026-a
  field: il_onchip_db
  value: 1.41
  unit: dB
  basis: measured
  locator: p.1, Introduction
  note: operating point and definition not stated
- device_id: luan2026-a
  field: extinction_ratio_db
  value: 9.21
  unit: dB
  basis: measured
  locator: p.1, Introduction
  note: operating point not stated
- device_id: luan2026-a
  field: q_loaded
  value: 3226
  unit: '1'
  basis: measured
  locator: p.5
  note: stated as Q = 3226 for the 1.5 um modulator
- device_id: luan2026-a
  field: energy_per_bit_fj
  value: 10.5
  unit: fJ/bit
  basis: derived
  locator: p.6; Conclusion p.6
  note: CV^2/4, about 10.5 fJ/bit at 50 Gbit/s, 2 Vpp
- device_id: luan2026-a
  field: capacitance_ff
  value: 2.5
  unit: fF
  basis: author_estimate
  locator: p.5
  note: graphene capacitance about 2.5 fF (supplementary information IV)
- device_id: luan2026-a
  field: drive_vpp_v
  value: 2
  unit: V
  basis: measured
  locator: p.6, Results
  note: amplified to 2 Vpp with 5 V DC bias
- device_id: luan2026-a
  field: max_line_rate_gbps
  value: 50
  unit: Gb/s
  basis: measured
  locator: p.6; Fig. 4(a) inset
  note: open eye at 50 Gbit/s
- device_id: luan2026-a
  field: modulation_format
  value: binary eye diagram, PRBS 2^15-1, 50 Gbit/s (format name not stated)
  unit: ''
  basis: measured
  locator: p.6
  note: PRBS 2^15-1; NRZ not stated for this paper
- device_id: luan2026-b
  field: length_mm
  value: 0.01
  unit: mm
  basis: measured
  locator: p.1; p.5; Fig. 5 caption (p.6)
  note: graphene length 10 um
- device_id: luan2026-b
  field: rib_width_nm
  value: 250
  unit: nm
  basis: design_target
  locator: p.3; Sec. II
  note: 250 nm waveguide width on each side of the 50 nm slot (design)
- device_id: luan2026-b
  field: buffer_oxide_um
  value: 2
  unit: um
  basis: measured
  locator: p.5-6, Methods
  note: 2 um SiO2 buried layer
- device_id: luan2026-b
  field: electrode_metal
  value: Ni/Au 10 nm/100 nm
  unit: ''
  basis: measured
  locator: p.7, Methods
  note: 10 nm Ni and 100 nm Au, e-beam evaporation, lift-off
- device_id: luan2026-b
  field: substrate
  value: commercial high-resistivity SOI, 220 nm Si on 2 um SiO2 BOX
  unit: ''
  basis: measured
  locator: p.5, p.6; Methods
  note: high-resistivity SOI, 220 nm Si, 2 um BOX
- device_id: luan2026-b
  field: cladding
  value: 35 nm ALD Al2O3 gate dielectric over each graphene layer region; top Al2O3 opened over grating and pads
  unit: ''
  basis: measured
  locator: p.7, Methods
  note: 35 nm Al2O3 by ALD at 200 C after 1 nm Al seed; top Al2O3 opened by H3PO4
- device_id: luan2026-b
  field: epitaxy_or_stack
  value: double-layer single-layer CVD graphene with 110 nm partial overlap, separated by 35 nm Al2O3 (1 nm Al seed), over a 50 nm air slot between two 250 nm wide Si strips (220 nm Si); 5-7 nm Al2O3 spacer; PECVD SiO2 planarized by CMP; racetrack ring radius 40 um, bus-ring gap 130 nm, electrode-to-waveguide distance 700 nm
  unit: ''
  basis: measured
  locator: p.1-3, p.5, p.7; Fig. 1, Fig. 2
  note: dielectric thickness 35 nm from Fig. 2(b) design and Methods; ring radius 40 um, gap 130 nm, electrode distance 700 nm
- device_id: luan2026-b
  field: wavelength_nm
  value: 2000
  unit: nm
  basis: measured
  locator: p.5
  note: CW laser center wavelength 2000 nm for the bandwidth measurement
- device_id: luan2026-b
  field: bw3db_ghz
  value: 20
  unit: GHz
  basis: measured
  locator: abstract p.1; Fig. 4(b)
  note: over 20 GHz, bound; photodetector limited
- device_id: luan2026-b
  field: bw_measured_to_ghz
  value: 20
  unit: GHz
  basis: measured
  locator: p.5; Fig. 4(b)
  note: x-axis to 20 GHz; photodetector bandwidth 15 GHz
- device_id: luan2026-b
  field: drive_vpp_v
  value: 2
  unit: V
  basis: measured
  locator: abstract p.1
  note: 2-V Vpp RF drive for the 20 Gbit/s eye
- device_id: luan2026-b
  field: max_line_rate_gbps
  value: 20
  unit: Gb/s
  basis: measured
  locator: abstract p.1; Fig. 4(b) inset
  note: open eye at 20 Gbit/s
- device_id: luan2026-b
  field: modulation_format
  value: binary eye diagram, 20 Gbit/s (format name not stated)
  unit: ''
  basis: measured
  locator: p.6
  note: 20 Gbit/s eye; modulation format name not stated for the 2 um band
- device_id: luan2026-c
  field: length_mm
  value: 0.01
  unit: mm
  basis: measured
  locator: p.1; p.5; Fig. 5 caption (p.6)
  note: graphene length 10 um
- device_id: luan2026-c
  field: rib_width_nm
  value: 250
  unit: nm
  basis: design_target
  locator: p.3; Sec. II
  note: 250 nm waveguide width on each side of the 50 nm slot (design)
- device_id: luan2026-c
  field: buffer_oxide_um
  value: 2
  unit: um
  basis: measured
  locator: p.5-6, Methods
  note: 2 um SiO2 buried layer
- device_id: luan2026-c
  field: electrode_metal
  value: Ni/Au 10 nm/100 nm
  unit: ''
  basis: measured
  locator: p.7, Methods
  note: 10 nm Ni and 100 nm Au, e-beam evaporation, lift-off
- device_id: luan2026-c
  field: substrate
  value: commercial high-resistivity SOI, 220 nm Si on 2 um SiO2 BOX
  unit: ''
  basis: measured
  locator: p.5, p.6; Methods
  note: high-resistivity SOI, 220 nm Si, 2 um BOX
- device_id: luan2026-c
  field: cladding
  value: 35 nm ALD Al2O3 gate dielectric over each graphene layer region; top Al2O3 opened over grating and pads
  unit: ''
  basis: measured
  locator: p.7, Methods
  note: 35 nm Al2O3 by ALD at 200 C after 1 nm Al seed; top Al2O3 opened by H3PO4
- device_id: luan2026-c
  field: epitaxy_or_stack
  value: double-layer single-layer CVD graphene with 110 nm partial overlap, separated by 35 nm Al2O3 (1 nm Al seed), over a 50 nm air slot between two 250 nm wide Si strips (220 nm Si); 5-7 nm Al2O3 spacer; PECVD SiO2 planarized by CMP; racetrack ring radius 40 um, bus-ring gap 130 nm, electrode-to-waveguide distance 700 nm
  unit: ''
  basis: measured
  locator: p.1-3, p.5, p.7; Fig. 1, Fig. 2
  note: dielectric thickness 35 nm from Fig. 2(b) design and Methods; ring radius 40 um, gap 130 nm, electrode distance 700 nm
- device_id: luan2026-c
  field: bw3db_ghz
  value: 40
  unit: GHz
  basis: measured
  locator: p.6
  note: all device bandwidths above 40 GHz at resonance wavelengths; bound
- device_id: luan2026-c
  field: il_onchip_db
  value: 5.2
  unit: dB
  basis: measured
  locator: p.6; Fig. 5
  note: average over devices
- device_id: luan2026-c
  field: extinction_ratio_db
  value: 26.4
  unit: dB
  basis: measured
  locator: p.6; Fig. 5
  note: average over devices
derived: []

File: data/evidence/mao2024.yaml
paper_id: mao2024
verified_on: '2026-10-02'
source_files:
- references/mao2024/text.md
- references/mao2024/crossref.json
- references/mao2024/figures/page_03.png
- references/mao2024/figures/page_04.png
entries:
- device_id: mao2024-1550
  field: wavelength_nm
  value: 1550
  unit: nm
  basis: measured
  locator: p.3 text; Fig. 2(a)
- device_id: mao2024-1550
  field: length_mm
  value: 2.5
  unit: mm
  basis: design_target
  locator: p.2 text; Table 1 p.6
  note: phase-shifter length
- device_id: mao2024-1550
  field: vpi_dc_v
  value: 2.8
  unit: V
  basis: measured
  locator: p.3 text; Fig. 2(a)
  note: 14 kHz sinusoidal drive, i.e. quasi-static
- device_id: mao2024-1550
  field: vpil_dc_vcm
  value: 0.7
  unit: V*cm
  basis: measured
  locator: p.3 text; Table 1 p.6
  note: reported as 7.0 V mm
- device_id: mao2024-1550
  field: drive
  value: push_pull
  unit: ''
  basis: design_target
  locator: p.2 text
  note: authors state GSG electrode applies signals to each phase shifter for push-pull MZI operation
- device_id: mao2024-1550
  field: vpi_convention
  value: mzm_push_pull
  unit: ''
  basis: derived
  locator: p.2-3 text
  note: authors do not label the Vpi convention; follows their stated push-pull operation
- device_id: mao2024-1550
  field: eo_film_thickness_nm
  value: 300
  unit: nm
  basis: design_target
  locator: p.2 text
  note: PLZT film
- device_id: mao2024-1550
  field: etch_depth_nm
  value: 100
  unit: nm
  basis: design_target
  locator: p.2 text; Fig. 1(b)
  note: ridge height H_rid
- device_id: mao2024-1550
  field: rib_width_nm
  value: 1500
  unit: nm
  basis: design_target
  locator: p.2 text; Fig. 1(b)
  note: ridge width W_wg
- device_id: mao2024-1550
  field: signal_width_um
  value: 20
  unit: um
  basis: design_target
  locator: p.6 Methods
  note: Au strip-line electrodes stated as each 20 um wide; role of each line not specified
- device_id: mao2024-1550
  field: electrode_thickness_um
  value: 1.5
  unit: um
  basis: design_target
  locator: p.6 Methods
  note: electroplated Au
- device_id: mao2024-1550
  field: electrode_metal
  value: gold
  unit: ''
  basis: design_target
  locator: p.6 Methods
- device_id: mao2024-1550
  field: buffer_oxide_um
  value: 2.0
  unit: um
  basis: design_target
  locator: p.2 text
  note: thermally oxidized SiO2
- device_id: mao2024-1550
  field: substrate
  value: silicon
  unit: ''
  basis: design_target
  locator: p.2 text; Fig. 1(b)
- device_id: mao2024-1550
  field: cladding
  value: SiO2, 1 um (CVD)
  unit: ''
  basis: design_target
  locator: p.6 Methods
  note: top cladding
- device_id: mao2024-1550
  field: epitaxy_or_stack
  value: PLZT 300 nm (Pb1-xLax(ZryTi1-y)1-x/4O3, x/y/(1-y) = 8.0/65/35) on La2O2CO3 interlayer (under
    10 nm) on 2.0 um thermal SiO2 on Si
  unit: ''
  basis: design_target
  locator: p.2 text; p.6 Methods
- device_id: mao2024-1550
  field: max_baud_gbd
  value: 172
  unit: GBd
  basis: derived
  locator: p.4 text; Fig. 4(h)
  note: OOK 172 Gbit/s equals 172 GBd; PAM4 304 Gbit/s is about 152 GBd
- device_id: mao2024-1550
  field: modulation_format
  value: OOK 128-172 Gbit/s (BER below HD-FEC without FFE at 172); PAM4 232-304 Gbit/s (BER below HD-FEC
    4.5e-3 at 304)
  unit: ''
  basis: measured
  locator: p.4 text; Fig. 4(h,i)
  note: also stated for 1550 nm in the text
- device_id: mao2024-1550
  field: max_line_rate_gbps
  value: 304
  unit: Gb/s
  basis: measured
  locator: p.1 abstract; p.4 text; Fig. 4(i)
  note: PAM4, 4-level via AWG, Nyquist shaping roll-off 0.1
- device_id: mao2024-1550
  field: drive_vpp_v
  value: 0.2
  unit: V
  basis: measured
  locator: p.4 text; Table 1 p.6; p.7 Methods
  note: 200 mVpp; drive swing range 100-270 mV (p.7, Supplementary Fig. 8)
- device_id: mao2024-1550
  field: bw3db_ghz
  value: 70
  unit: GHz
  basis: derived
  locator: p.4 text; Fig. 3(b) caption
  note: Bound on the authors' low-frequency-compensated S21 (red trace); compensation method not given; wavelength not stated
- device_id: mao2024-1550
  field: bw_measured_to_ghz
  value: 70
  unit: GHz
  basis: measured
  locator: p.4 text; Fig. 3(b)
  note: VNA range 1 to 70 GHz
- device_id: mao2024-1550
  field: il_onchip_db
  value: 5.6
  unit: dB
  basis: author_estimate
  locator: p.6 Methods
  note: 'Estimated on-chip loss: 1.7 dB phase shifter plus 3.9 dB passive; wavelength not stated'
- device_id: mao2024-1310
  field: wavelength_nm
  value: 1310
  unit: nm
  basis: measured
  locator: p.3 text; Fig. 2(b)
- device_id: mao2024-1310
  field: length_mm
  value: 2.5
  unit: mm
  basis: design_target
  locator: p.2 text; Table 1 p.6
  note: phase-shifter length
- device_id: mao2024-1310
  field: vpi_dc_v
  value: 2.3
  unit: V
  basis: measured
  locator: p.3 text; Fig. 2(b)
  note: 14 kHz sinusoidal drive, i.e. quasi-static
- device_id: mao2024-1310
  field: vpil_dc_vcm
  value: 0.58
  unit: V*cm
  basis: measured
  locator: p.3 text; Table 1 p.6
  note: reported as 5.8 V mm; Introduction p.2 says 5.6 V mm
- device_id: mao2024-1310
  field: drive
  value: push_pull
  unit: ''
  basis: design_target
  locator: p.2 text
  note: authors state GSG electrode applies signals to each phase shifter for push-pull MZI operation
- device_id: mao2024-1310
  field: vpi_convention
  value: mzm_push_pull
  unit: ''
  basis: derived
  locator: p.2-3 text
  note: authors do not label the Vpi convention; follows their stated push-pull operation
- device_id: mao2024-1310
  field: eo_film_thickness_nm
  value: 300
  unit: nm
  basis: design_target
  locator: p.2 text
  note: PLZT film
- device_id: mao2024-1310
  field: etch_depth_nm
  value: 100
  unit: nm
  basis: design_target
  locator: p.2 text; Fig. 1(b)
  note: ridge height H_rid
- device_id: mao2024-1310
  field: rib_width_nm
  value: 1500
  unit: nm
  basis: design_target
  locator: p.2 text; Fig. 1(b)
  note: ridge width W_wg
- device_id: mao2024-1310
  field: signal_width_um
  value: 20
  unit: um
  basis: design_target
  locator: p.6 Methods
  note: Au strip-line electrodes stated as each 20 um wide; role of each line not specified
- device_id: mao2024-1310
  field: electrode_thickness_um
  value: 1.5
  unit: um
  basis: design_target
  locator: p.6 Methods
  note: electroplated Au
- device_id: mao2024-1310
  field: electrode_metal
  value: gold
  unit: ''
  basis: design_target
  locator: p.6 Methods
- device_id: mao2024-1310
  field: buffer_oxide_um
  value: 2.0
  unit: um
  basis: design_target
  locator: p.2 text
  note: thermally oxidized SiO2
- device_id: mao2024-1310
  field: substrate
  value: silicon
  unit: ''
  basis: design_target
  locator: p.2 text; Fig. 1(b)
- device_id: mao2024-1310
  field: cladding
  value: SiO2, 1 um (CVD)
  unit: ''
  basis: design_target
  locator: p.6 Methods
  note: top cladding
- device_id: mao2024-1310
  field: epitaxy_or_stack
  value: PLZT 300 nm (Pb1-xLax(ZryTi1-y)1-x/4O3, x/y/(1-y) = 8.0/65/35) on La2O2CO3 interlayer (under
    10 nm) on 2.0 um thermal SiO2 on Si
  unit: ''
  basis: design_target
  locator: p.2 text; p.6 Methods
- device_id: mao2024-1310
  field: max_baud_gbd
  value: 172
  unit: GBd
  basis: derived
  locator: p.4 text; Fig. 4(h)
  note: OOK 172 Gbit/s equals 172 GBd; PAM4 304 Gbit/s is about 152 GBd
- device_id: mao2024-1310
  field: modulation_format
  value: OOK 128-172 Gbit/s (BER below HD-FEC without FFE at 172); PAM4 232-304 Gbit/s (BER below HD-FEC
    4.5e-3 at 304)
  unit: ''
  basis: measured
  locator: p.4 text; Fig. 4(h,i)
  note: also stated for 1310 nm in the text
- device_id: mao2024-1310
  field: max_line_rate_gbps
  value: 304
  unit: Gb/s
  basis: measured
  locator: p.1 abstract; p.4 text; Fig. 4(i)
  note: PAM4, 4-level via AWG, Nyquist shaping roll-off 0.1
- device_id: mao2024-1310
  field: drive_vpp_v
  value: 0.2
  unit: V
  basis: measured
  locator: p.4 text; Table 1 p.6; p.7 Methods
  note: 200 mVpp; drive swing range 100-270 mV (p.7, Supplementary Fig. 8)
- device_id: mao2024-1310
  field: vpi_dc_freq_ghz
  value: 1.4e-05
  unit: GHz
  basis: measured
  locator: p.3; p.6 Methods
  note: 'source: Both Vπ and modulation efficiency values were obtained using a function generator with a sinusoidal electric signal with ...'
- device_id: mao2024-1550
  field: vpi_dc_freq_ghz
  value: 1.4e-05
  unit: GHz
  basis: measured
  locator: p.3; p.6 Methods
  note: 'source: Both Vπ and modulation efficiency values were obtained using a function generator with a sinusoidal electric signal with ...'
- device_id: mao2024-1550
  field: r_eff_pm_per_v
  value: 195.0
  unit: pm/V
  basis: derived
  locator: p.7, Methods
  note: From r_eff = (1/2) lambda d /(n^3 VpiL Gamma), parameters not shown in cached text; wavelength used not stated, so entered on 1550 row only
derived:
- device_id: mao2024-1550
  field: slab_thickness_nm
  value: 200
  formula: eo_film_thickness_nm - etch_depth_nm
  inputs:
  - eo_film_thickness_nm
  - etch_depth_nm
- device_id: mao2024-1550
  field: prop_loss_db_per_cm
  value: 6.6
  formula: 0.66 dB/mm x 10 mm/cm (paper states 0.66 dB/mm, p.6 Methods, Supplementary Fig. 6; wavelength
    not stated, entered on the 1550 nm row)
  inputs:
  - 0.66 dB/mm
- device_id: mao2024-1310
  field: slab_thickness_nm
  value: 200
  formula: eo_film_thickness_nm - etch_depth_nm
  inputs:
  - eo_film_thickness_nm
  - etch_depth_nm
