Repository: jwt625/eo-modulator-atlas

# EO Modulator Atlas

A traceable literature database and static browser explorer for electro-optic
modulators. The integrated atlas contains **184 papers (2012-2026), 407 device rows and
240 organizations**, all papers with `audit_status: audited` (checked 2026-10-05). It also holds
1,723 author-affiliation rows, 212 geolocated institution sites and 1,278 deduplicated people. The candidate index contains
461 records and distillation is continuing. Each reported metric has an evidence locator and
basis. Missing values stay empty.

File: data/evidence/meng2023.yaml
paper_id: meng2023
verified_on: '2026-10-01'
source_files:
- references/meng2023/text.md
- references/meng2023/figures/page_06.png
- references/meng2023/figures/page_09.png
- references/meng2023/figures/page_10.png
- references/meng2023/figures/page_11.png
entries:
- device_id: meng2023-a
  field: wavelength_nm
  value: 1310
  unit: nm
  basis: measured
  locator: p.9 Sec. 3 (IL at 1310 nm); p.5 (ITO index at 1310 nm)
  note: Vpi measurement uses an O-band laser (Fig. 5(a) schematic)
- device_id: meng2023-a
  field: length_mm
  value: 5
  unit: mm
  basis: measured
  locator: p.9 Sec. 3.1; p.10 Sec. 3.2
- device_id: meng2023-a
  field: vpi_dc_v
  value: 2.04
  unit: V
  basis: measured
  locator: p.9 Sec. 3.1; Fig. 5(a)
  note: 100 kHz sawtooth sweep
- device_id: meng2023-a
  field: vpil_dc_vcm
  value: 1.02
  unit: V*cm
  basis: measured
  locator: p.1 abstract; p.9 Sec. 3.1
  note: Sec. 1 and Table 1 give 1.024
- device_id: meng2023-a
  field: bw3db_ghz
  value: 108
  unit: GHz
  basis: measured
  locator: p.10 Sec. 3.2; Fig. 6
  note: EO S21 rolled down to -3 dB at 108 GHz
- device_id: meng2023-a
  field: bw_measured_to_ghz
  value: 110
  unit: GHz
  basis: extracted_from_figure
  locator: p.10 Fig. 6
  note: x-axis end of the measured trace; instrument limit not stated
- device_id: meng2023-a
  field: bw3db_reference
  value: unspecified
  unit: ''
  basis: measured
  locator: p.10 Fig. 6
  note: no reference frequency stated
- device_id: meng2023-a
  field: extinction_ratio_db
  value: 5.34
  unit: dB
  basis: measured
  locator: p.11 Sec. 3.2; Fig. 7(a)
  note: dynamic ER of the 56 Gb/s OOK eye; 1.98 dB at 224 Gb/s PAM4 (Fig. 7(e))
- device_id: meng2023-a
  field: ng_opt
  value: 2.29
  unit: '1'
  basis: simulated
  locator: p.6 Fig. 2(b)
  note: TE0 mode label ng ~ 2.29
- device_id: meng2023-a
  field: etch_depth_nm
  value: 260
  unit: nm
  basis: measured
  locator: p.5 Sec. 2.2
  note: ridge height h; taken as etch depth
- device_id: meng2023-a
  field: rib_width_nm
  value: 2000
  unit: nm
  basis: measured
  locator: p.5 Sec. 2.2
  note: ridge width w; top or bottom not stated
- device_id: meng2023-a
  field: slab_thickness_nm
  value: 240
  unit: nm
  basis: measured
  locator: p.5 Sec. 2.2
- device_id: meng2023-a
  field: electrode_gap_um
  value: 3
  unit: um
  basis: measured
  locator: p.6; p.9 Sec. 3.1
  note: ITO electrode gap; gold electrode gap is 5 um
- device_id: meng2023-a
  field: electrode_thickness_um
  value: 1.4
  unit: um
  basis: measured
  locator: p.6
  note: gold; ITO 180 nm
- device_id: meng2023-a
  field: electrode_metal
  value: Au (1.4 um); inner ITO electrodes 180 nm
  unit: ''
  basis: measured
  locator: p.6; Fig. 2(a)
- device_id: meng2023-a
  field: buffer_oxide_um
  value: 0.1
  unit: um
  basis: measured
  locator: p.5 Sec. 2.2
  note: 100 nm silicon oxide buffer
- device_id: meng2023-a
  field: substrate
  value: Si (Fig. 2(a)); BOX thickness not stated
  unit: ''
  basis: extracted_from_figure
  locator: p.6 Fig. 2(a)
- device_id: meng2023-a
  field: cladding
  value: SiO2 (Fig. 2(a)); thickness not stated
  unit: ''
  basis: extracted_from_figure
  locator: p.6 Fig. 2(a)
- device_id: meng2023-a
  field: crystal_cut
  value: x-cut
  unit: ''
  basis: measured
  locator: p.3 Sec. 2.1
- device_id: meng2023-a
  field: max_baud_gbd
  value: 112
  unit: GBd
  basis: measured
  locator: p.11 Fig. 7
  note: 224 Gb/s PAM4 at 112 GBd
- device_id: meng2023-a
  field: modulation_format
  value: OOK 56/80/112 Gb/s; PAM4 112 Gb/s (56 GBd) and 224 Gb/s (112 GBd)
  unit: ''
  basis: measured
  locator: p.10-11 Fig. 7
- device_id: meng2023-a
  field: max_line_rate_gbps
  value: 224
  unit: Gb/s
  basis: measured
  locator: p.1 abstract; p.11 Fig. 7(e)
- device_id: meng2023-a
  field: driver
  value: SHF S804B driver (22 dB gain), Keysight M8199A 70 GHz AWG
  unit: ''
  basis: measured
  locator: p.10 Sec. 3.2
- device_id: meng2023-a
  field: drive
  value: push_pull
  unit: ''
  basis: measured
  locator: p.4 Sec. 2.2
  note: GSG electrode structure used for push-pull modulation
- device_id: meng2023-a
  field: vpi_convention
  value: mzm_push_pull
  unit: ''
  basis: derived
  locator: p.4 Sec. 2.2; p.9 Sec. 3.1
  note: authors state push-pull drive but do not define the Vpi convention
- device_id: meng2023-b
  field: length_mm
  value: 8
  unit: mm
  basis: measured
  locator: p.12 Sec. 3.2; Fig. 8
- device_id: meng2023-b
  field: extinction_ratio_db
  value: 6.0
  unit: dB
  basis: measured
  locator: p.12 Sec. 3.2; Fig. 8(b)
  note: dynamic ER, 56 Gb/s OOK, with TCO
- device_id: meng2023-b
  field: modulation_format
  value: OOK 56 Gb/s
  unit: ''
  basis: measured
  locator: p.12 Fig. 8
- device_id: meng2023-b
  field: max_line_rate_gbps
  value: 56
  unit: Gb/s
  basis: measured
  locator: p.12 Fig. 8
- device_id: meng2023-c
  field: length_mm
  value: 8
  unit: mm
  basis: measured
  locator: p.12 Sec. 3.2; Fig. 8
- device_id: meng2023-c
  field: extinction_ratio_db
  value: 1.3
  unit: dB
  basis: measured
  locator: p.12 Sec. 3.2; Fig. 8(a)
  note: dynamic ER, 56 Gb/s OOK, without TCO
- device_id: meng2023-c
  field: modulation_format
  value: OOK 56 Gb/s
  unit: ''
  basis: measured
  locator: p.12 Fig. 8
- device_id: meng2023-c
  field: max_line_rate_gbps
  value: 56
  unit: Gb/s
  basis: measured
  locator: p.12 Fig. 8
derived:
- device_id: meng2023-a
  field: eo_film_thickness_nm
  value: 500
  formula: h + s = 260 nm + 240 nm (not stated in the paper; computed by the distiller)
  inputs:
  - etch_depth_nm
  - slab_thickness_nm

File: data/evidence/montifiore2026.yaml
paper_id: montifiore2026
verified_on: '2026-10-02'
source_files:
- references/montifiore2026/text.md
- references/montifiore2026/crossref.json
- references/montifiore2026/figures/page_03.png
- references/montifiore2026/figures/page_04.png
- references/montifiore2026/figures/page_05.png
- references/montifiore2026/figures/page_06.png
- references/montifiore2026/figures/page_07.png
entries:
- device_id: montifiore2026-a
  field: wavelength_nm
  value: 532
  unit: nm
  basis: measured
  locator: p.1 abstract; p.4 Sec. 2
- device_id: montifiore2026-a
  field: length_mm
  value: 50
  unit: mm
  basis: design_target
  locator: p.2 Sec. 1
  note: 5 cm coil PZT actuator in one arm
- device_id: montifiore2026-a
  field: vpi_dc_v
  value: 2.8
  unit: V
  basis: measured
  locator: p.4 Sec. 2; Fig. 3(a)
  note: static PZT tuning curve, single arm actuated
- device_id: montifiore2026-a
  field: vpil_dc_vcm
  value: 14.0
  unit: V*cm
  basis: derived
  locator: p.4 Sec. 2
  note: stated alongside Vpi 2.8 V; equals 2.8 V x 5 cm coil length
- device_id: montifiore2026-a
  field: bw3db_ghz
  value: 0.0004
  unit: GHz
  basis: measured
  locator: p.1 abstract; Fig. 3(b)
  note: DC to 0.4 MHz
- device_id: montifiore2026-a
  field: bw6db_ghz
  value: 0.0006
  unit: GHz
  basis: measured
  locator: p.4 Fig. 3(b)
  note: 6 dB cutoff 0.6 MHz
- device_id: montifiore2026-a
  field: extinction_ratio_db
  value: 21.5
  unit: dB
  basis: measured
  locator: p.4 Sec. 2; Fig. 3(a)
  note: static extinction at 532 nm
- device_id: montifiore2026-a
  field: prop_loss_db_per_cm
  value: 0.24
  unit: dB/cm
  basis: measured
  locator: p.4 Sec. 2
  note: stated optical loss of the coil MZM waveguide
- device_id: montifiore2026-a
  field: capacitance_ff
  value: 19000000
  unit: fF
  basis: author_estimate
  locator: p.4 Sec. 2
  note: 19 nF stated PZT actuator capacitance; measurement method not given
- device_id: montifiore2026-a
  field: substrate
  value: Si
  unit: ''
  basis: design_target
  locator: p.3 Fig. 2(a)
  note: cross-section schematic
- device_id: montifiore2026-a
  field: cladding
  value: SiO2 upper and lower cladding
  unit: ''
  basis: design_target
  locator: p.3 Fig. 2(a)
- device_id: montifiore2026-a
  field: electrode_metal
  value: platinum
  unit: ''
  basis: design_target
  locator: p.3 Sec. 2
  note: platinum electrodes on the PZT actuator
- device_id: montifiore2026-a
  field: epitaxy_or_stack
  value: Si3N4 core 20 nm thick x 2 um wide in SiO2 upper and lower cladding on Si; back-end PZT actuator with Pt electrodes offset 0-5 um from the core
  unit: ''
  basis: design_target
  locator: p.3 Sec. 2; Fig. 2(a)
- device_id: montifiore2026-b
  field: wavelength_nm
  value: 493
  unit: nm
  basis: measured
  locator: p.1 abstract; p.5 Fig. 4
- device_id: montifiore2026-b
  field: length_mm
  value: 50
  unit: mm
  basis: design_target
  locator: p.5 Sec. 2
  note: 5 cm long actuator
- device_id: montifiore2026-b
  field: vpi_dc_v
  value: 2.8
  unit: V
  basis: measured
  locator: p.1 abstract; p.2 Sec. 1
- device_id: montifiore2026-b
  field: bw3db_ghz
  value: 0.00016
  unit: GHz
  basis: extracted_from_figure
  locator: p.5 Fig. 4(a) legend
  note: 3 dB cutoff 0.16 MHz
- device_id: montifiore2026-b
  field: bw6db_ghz
  value: 0.0004
  unit: GHz
  basis: extracted_from_figure
  locator: p.5 Fig. 4(a) legend
  note: 6 dB cutoff 0.4 MHz
- device_id: montifiore2026-b
  field: substrate
  value: Si
  unit: ''
  basis: design_target
  locator: p.3 Fig. 2(a)
  note: cross-section schematic
- device_id: montifiore2026-b
  field: cladding
  value: SiO2 upper and lower cladding
  unit: ''
  basis: design_target
  locator: p.3 Fig. 2(a)
- device_id: montifiore2026-b
  field: electrode_metal
  value: platinum
  unit: ''
  basis: design_target
  locator: p.3 Sec. 2
  note: platinum electrodes on the PZT actuator
- device_id: montifiore2026-b
  field: epitaxy_or_stack
  value: Si3N4 core 20 nm thick x 2 um wide in SiO2 upper and lower cladding on Si; back-end PZT actuator with Pt electrodes offset 0-5 um from the core
  unit: ''
  basis: design_target
  locator: p.3 Sec. 2; Fig. 2(a)
- device_id: montifiore2026-c
  field: wavelength_nm
  value: 493
  unit: nm
  basis: measured
  locator: p.1 abstract; p.5 Sec. 2
- device_id: montifiore2026-c
  field: vpi_dc_v
  value: 20.7
  unit: V
  basis: derived
  locator: p.5 Sec. 2
  note: stated as corresponding to the 0.92 GHz/V tuning; derivation not given
- device_id: montifiore2026-c
  field: vpil_dc_vcm
  value: 9.75
  unit: V*cm
  basis: derived
  locator: p.5 Sec. 2
  note: stated V_pi L
- device_id: montifiore2026-c
  field: bw3db_ghz
  value: 0.0026
  unit: GHz
  basis: measured
  locator: p.1 abstract; p.6 Fig. 5(d)
  note: DC to 2.6 MHz at quadrature, biased above the hysteresis region
- device_id: montifiore2026-c
  field: bw6db_ghz
  value: 0.0034
  unit: GHz
  basis: measured
  locator: p.6 Sec. 2; Fig. 5(d)
- device_id: montifiore2026-c
  field: extinction_ratio_db
  value: 18.7
  unit: dB
  basis: measured
  locator: p.5 text; p.6 Fig. 5(a)
  note: resonance extinction, critically coupled
- device_id: montifiore2026-c
  field: prop_loss_db_per_cm
  value: 0.24
  unit: dB/cm
  basis: measured
  locator: p.5 text; p.6 Fig. 5(a)
  note: alpha 24 dB/m in Fig. 5(a)
- device_id: montifiore2026-c
  field: q_loaded
  value: 1900000
  unit: '1'
  basis: measured
  locator: p.5 text; p.6 Fig. 5(a)
  note: Q_L 1.9 million
- device_id: montifiore2026-c
  field: tuning_nm_per_v
  value: 0.00075
  unit: nm/V
  basis: measured
  locator: p.5 text; p.6 Fig. 5(c)
  note: 0.92 GHz/V = 0.75 pm/V, linear region
- device_id: montifiore2026-c
  field: substrate
  value: Si
  unit: ''
  basis: design_target
  locator: p.3 Fig. 2(a)
  note: cross-section schematic
- device_id: montifiore2026-c
  field: cladding
  value: SiO2 upper and lower cladding
  unit: ''
  basis: design_target
  locator: p.3 Fig. 2(a)
- device_id: montifiore2026-c
  field: electrode_metal
  value: platinum
  unit: ''
  basis: design_target
  locator: p.3 Sec. 2
  note: platinum electrodes on the PZT actuator
- device_id: montifiore2026-c
  field: epitaxy_or_stack
  value: Si3N4 core 20 nm thick x 2 um wide in SiO2 upper and lower cladding on Si; back-end PZT actuator with Pt electrodes offset 0-5 um from the core
  unit: ''
  basis: design_target
  locator: p.3 Sec. 2; Fig. 2(a)
- device_id: montifiore2026-d
  field: wavelength_nm
  value: 780
  unit: nm
  basis: measured
  locator: p.1 abstract; p.6 Sec. 2
- device_id: montifiore2026-d
  field: vpi_dc_v
  value: 18.8
  unit: V
  basis: derived
  locator: p.6 Sec. 2
  note: stated as corresponding to the 1.01 GHz/V tuning; derivation not given
- device_id: montifiore2026-d
  field: vpil_dc_vcm
  value: 8.86
  unit: V*cm
  basis: derived
  locator: p.6 Sec. 2
  note: stated V_pi L
- device_id: montifiore2026-d
  field: bw3db_ghz
  value: 0.01
  unit: GHz
  basis: measured
  locator: p.1 abstract; p.7 Fig. 6(d)
  note: DC to 10 MHz
- device_id: montifiore2026-d
  field: bw6db_ghz
  value: 0.012
  unit: GHz
  basis: extracted_from_figure
  locator: p.7 Fig. 6(d) legend
  note: 6 dB cutoff 12 MHz
- device_id: montifiore2026-d
  field: extinction_ratio_db
  value: 12.1
  unit: dB
  basis: measured
  locator: p.6 text; p.7 Fig. 6(a)
  note: resonance extinction, slightly under-coupled
- device_id: montifiore2026-d
  field: prop_loss_db_per_cm
  value: 0.27
  unit: dB/cm
  basis: measured
  locator: p.6 text; p.7 Fig. 6(a)
  note: alpha 27 dB/m in Fig. 6(a)
- device_id: montifiore2026-d
  field: q_loaded
  value: 700000
  unit: '1'
  basis: measured
  locator: p.6 text; p.7 Fig. 6(a)
  note: Q_L 0.7 million
- device_id: montifiore2026-d
  field: tuning_nm_per_v
  value: 0.0021
  unit: nm/V
  basis: measured
  locator: p.6 text; p.7 Fig. 6(c)
  note: 1.01 GHz/V = 2.1 pm/V, linear region
- device_id: montifiore2026-d
  field: substrate
  value: Si
  unit: ''
  basis: design_target
  locator: p.3 Fig. 2(a)
  note: cross-section schematic
- device_id: montifiore2026-d
  field: cladding
  value: SiO2 upper and lower cladding
  unit: ''
  basis: design_target
  locator: p.3 Fig. 2(a)
- device_id: montifiore2026-d
  field: electrode_metal
  value: platinum
  unit: ''
  basis: design_target
  locator: p.3 Sec. 2
  note: platinum electrodes on the PZT actuator
- device_id: montifiore2026-d
  field: epitaxy_or_stack
  value: Si3N4 core 120 nm thick x 900 nm wide in SiO2 upper and lower cladding on Si; back-end PZT actuator with Pt electrodes offset 0-5 um from the core
  unit: ''
  basis: design_target
  locator: p.3 Sec. 2; Fig. 2(a)
derived: []

File: data/evidence/navarro2026.yaml
paper_id: navarro2026
verified_on: '2026-10-02'
source_files:
- references/navarro2026/text.md
- references/navarro2026/source.json
- references/navarro2026/figures/page_26.png
entries:
- device_id: navarro2026-a
  field: wavelength_nm
  value: 1550
  unit: nm
  basis: simulated
  locator: Table 1 p.15; p.8 Fig. 1
  note: simulation wavelength 1.55 um
- device_id: navarro2026-a
  field: length_mm
  value: 0.143
  unit: mm
  basis: simulated
  locator: Table 1 p.15
  note: minimum modulation length for pi phase shift
- device_id: navarro2026-a
  field: vpil_dc_vcm
  value: 0.0887
  unit: V*cm
  basis: simulated
  locator: Table 1 p.15
  note: VpiL as tabulated; Vpi alone not stated
- device_id: navarro2026-a
  field: bw3db_ghz
  value: 6.5
  unit: GHz
  basis: simulated
  locator: Table 1 p.15; p.17; Fig. 4(b) p.26
  note: RC electrical 3 dB bandwidth, first-order low-pass model
- device_id: navarro2026-a
  field: il_onchip_db
  value: 0.84
  unit: dB
  basis: simulated
  locator: Table 1 p.15
  note: IL = MPA x L, graphene-induced modal attenuation over the DSLG section
- device_id: navarro2026-a
  field: rib_width_nm
  value: 800
  unit: nm
  basis: design_target
  locator: p.6; p.8 Fig. 1; p.28
  note: Si3N4 core width, single-mode TE; core height 400 nm
- device_id: navarro2026-a
  field: electrode_metal
  value: Au (edges at least 1.2 um from the core)
  basis: design_target
  locator: p.6; p.29 Fig. 7
- device_id: navarro2026-a
  field: substrate
  value: 2 um SiO2 buried oxide (BOX)
  basis: design_target
  locator: p.8 Fig. 1 caption
- device_id: navarro2026-a
  field: cladding
  value: air upper cladding; 300 nm Si3N4 capping layer on the core top
  basis: design_target
  locator: p.8 Fig. 1; p.11
- device_id: navarro2026-a
  field: epitaxy_or_stack
  value: hBN-encapsulated SLG / 20 nm HfO2 (er 20) / SLG on 800 nm x 400 nm Si3N4 core; 300 nm Si3N4 capping layer on the core top; gated length about 2 um, ungated about 1 um
  basis: design_target
  locator: p.6-9; p.11; p.26 Fig. 4
- device_id: navarro2026-a
  field: vpi_convention
  value: mzm_single_arm
  basis: derived
  locator: Table 1 p.15; p.16
  note: SA = single-arm MZI, PP = push-pull MZI per Table 1 caption
- device_id: navarro2026-a
  field: drive
  value: single_ended
  basis: derived
  locator: Table 1 p.15; p.16
  note: authors label scheme SA or PP; mapping to the drive enum is ours
- device_id: navarro2026-b
  field: wavelength_nm
  value: 1550
  unit: nm
  basis: simulated
  locator: Table 1 p.15; p.8 Fig. 1
  note: simulation wavelength 1.55 um
- device_id: navarro2026-b
  field: length_mm
  value: 0.096
  unit: mm
  basis: simulated
  locator: Table 1 p.15
  note: minimum modulation length for pi phase shift
- device_id: navarro2026-b
  field: vpil_dc_vcm
  value: 0.0704
  unit: V*cm
  basis: simulated
  locator: Table 1 p.15
  note: VpiL as tabulated; Vpi alone not stated
- device_id: navarro2026-b
  field: bw3db_ghz
  value: 6.5
  unit: GHz
  basis: simulated
  locator: Table 1 p.15; p.17; Fig. 4(b) p.26
  note: RC electrical 3 dB bandwidth, first-order low-pass model
- device_id: navarro2026-b
  field: il_onchip_db
  value: 0.55
  unit: dB
  basis: simulated
  locator: Table 1 p.15
  note: IL = MPA x L, graphene-induced modal attenuation over the DSLG section
- device_id: navarro2026-b
  field: rib_width_nm
  value: 800
  unit: nm
  basis: design_target
  locator: p.6; p.8 Fig. 1; p.28
  note: Si3N4 core width, single-mode TE; core height 400 nm
- device_id: navarro2026-b
  field: electrode_metal
  value: Au (edges at least 1.2 um from the core)
  basis: design_target
  locator: p.6; p.29 Fig. 7
- device_id: navarro2026-b
  field: substrate
  value: 2 um SiO2 buried oxide (BOX)
  basis: design_target
  locator: p.8 Fig. 1 caption
- device_id: navarro2026-b
  field: cladding
  value: air upper cladding; 300 nm Si3N4 capping layer on the core top
  basis: design_target
  locator: p.8 Fig. 1; p.11
- device_id: navarro2026-b
  field: epitaxy_or_stack
  value: hBN-encapsulated SLG / 20 nm HfO2 (er 20) / SLG on 800 nm x 400 nm Si3N4 core; 300 nm Si3N4 capping layer on the core top; gated length about 2 um, ungated about 1 um
  basis: design_target
  locator: p.6-9; p.11; p.26 Fig. 4
- device_id: navarro2026-b
  field: vpi_convention
  value: mzm_single_arm
  basis: derived
  locator: Table 1 p.15; p.16
  note: SA = single-arm MZI, PP = push-pull MZI per Table 1 caption
- device_id: navarro2026-b
  field: drive
  value: single_ended
  basis: derived
  locator: Table 1 p.15; p.16
  note: authors label scheme SA or PP; mapping to the drive enum is ours
- device_id: navarro2026-c
  field: wavelength_nm
  value: 1550
  unit: nm
  basis: simulated
  locator: Table 1 p.15; p.8 Fig. 1
  note: simulation wavelength 1.55 um
- device_id: navarro2026-c
  field: length_mm
  value: 0.048
  unit: mm
  basis: simulated
  locator: Table 1 p.15
  note: minimum modulation length for pi phase shift
- device_id: navarro2026-c
  field: vpil_dc_vcm
  value: 0.0704
  unit: V*cm
  basis: simulated
  locator: Table 1 p.15
  note: VpiL as tabulated; Vpi alone not stated
- device_id: navarro2026-c
  field: bw3db_ghz
  value: 6.5
  unit: GHz
  basis: simulated
  locator: Table 1 p.15; p.17; Fig. 4(b) p.26
  note: RC electrical 3 dB bandwidth, first-order low-pass model
- device_id: navarro2026-c
  field: il_onchip_db
  value: 0.28
  unit: dB
  basis: simulated
  locator: Table 1 p.15
  note: IL = MPA x L, graphene-induced modal attenuation over the DSLG section
- device_id: navarro2026-c
  field: rib_width_nm
  value: 800
  unit: nm
  basis: design_target
  locator: p.6; p.8 Fig. 1; p.28
  note: Si3N4 core width, single-mode TE; core height 400 nm
- device_id: navarro2026-c
  field: electrode_metal
  value: Au (edges at least 1.2 um from the core)
  basis: design_target
  locator: p.6; p.29 Fig. 7
- device_id: navarro2026-c
  field: substrate
  value: 2 um SiO2 buried oxide (BOX)
  basis: design_target
  locator: p.8 Fig. 1 caption
- device_id: navarro2026-c
  field: cladding
  value: air upper cladding; 300 nm Si3N4 capping layer on the core top
  basis: design_target
  locator: p.8 Fig. 1; p.11
- device_id: navarro2026-c
  field: epitaxy_or_stack
  value: hBN-encapsulated SLG / 20 nm HfO2 (er 20) / SLG on 800 nm x 400 nm Si3N4 core; 300 nm Si3N4 capping layer on the core top; gated length about 2 um, ungated about 1 um
  basis: design_target
  locator: p.6-9; p.11; p.26 Fig. 4
- device_id: navarro2026-c
  field: vpi_convention
  value: mzm_push_pull
  basis: derived
  locator: Table 1 p.15; p.16
  note: SA = single-arm MZI, PP = push-pull MZI per Table 1 caption
- device_id: navarro2026-c
  field: drive
  value: push_pull
  basis: derived
  locator: Table 1 p.15; p.16
  note: authors label scheme SA or PP; mapping to the drive enum is ours
- device_id: navarro2026-d
  field: wavelength_nm
  value: 1550
  unit: nm
  basis: simulated
  locator: Table 1 p.15; p.8 Fig. 1
  note: simulation wavelength 1.55 um
- device_id: navarro2026-d
  field: length_mm
  value: 0.383
  unit: mm
  basis: simulated
  locator: Table 1 p.15
  note: minimum modulation length for pi phase shift
- device_id: navarro2026-d
  field: vpil_dc_vcm
  value: 0.1348
  unit: V*cm
  basis: simulated
  locator: Table 1 p.15
  note: VpiL as tabulated; Vpi alone not stated
- device_id: navarro2026-d
  field: bw3db_ghz
  value: 15.2
  unit: GHz
  basis: simulated
  locator: Table 1 p.15; p.17; Fig. 4(b) p.26
  note: RC electrical 3 dB bandwidth, first-order low-pass model
- device_id: navarro2026-d
  field: il_onchip_db
  value: 2.3
  unit: dB
  basis: simulated
  locator: Table 1 p.15
  note: IL = MPA x L, graphene-induced modal attenuation over the DSLG section
- device_id: navarro2026-d
  field: rib_width_nm
  value: 800
  unit: nm
  basis: design_target
  locator: p.6; p.8 Fig. 1; p.28
  note: Si3N4 core width, single-mode TE; core height 400 nm
- device_id: navarro2026-d
  field: electrode_metal
  value: Au (edges at least 1.2 um from the core)
  basis: design_target
  locator: p.6; p.29 Fig. 7
- device_id: navarro2026-d
  field: substrate
  value: 2 um SiO2 buried oxide (BOX)
  basis: design_target
  locator: p.8 Fig. 1 caption
- device_id: navarro2026-d
  field: cladding
  value: air upper cladding; 300 nm Si3N4 capping layer on the core top
  basis: design_target
  locator: p.8 Fig. 1; p.11
- device_id: navarro2026-d
  field: epitaxy_or_stack
  value: hBN-encapsulated SLG / 20 nm Al2O3 (er 8) / SLG on 800 nm x 400 nm Si3N4 core; 300 nm Si3N4 capping layer on the core top; gated length about 2 um, ungated about 1 um
  basis: design_target
  locator: p.6-9; p.11; p.26 Fig. 4
- device_id: navarro2026-d
  field: vpi_convention
  value: mzm_single_arm
  basis: derived
  locator: Table 1 p.15; p.16
  note: SA = single-arm MZI, PP = push-pull MZI per Table 1 caption
- device_id: navarro2026-d
  field: drive
  value: single_ended
  basis: derived
  locator: Table 1 p.15; p.16
  note: authors label scheme SA or PP; mapping to the drive enum is ours
- device_id: navarro2026-e
  field: wavelength_nm
  value: 1550
  unit: nm
  basis: simulated
  locator: Table 1 p.15; p.8 Fig. 1
  note: simulation wavelength 1.55 um
- device_id: navarro2026-e
  field: length_mm
  value: 0.164
  unit: mm
  basis: simulated
  locator: Table 1 p.15
  note: minimum modulation length for pi phase shift
- device_id: navarro2026-e
  field: vpil_dc_vcm
  value: 0.1004
  unit: V*cm
  basis: simulated
  locator: Table 1 p.15
  note: VpiL as tabulated; Vpi alone not stated
- device_id: navarro2026-e
  field: bw3db_ghz
  value: 15.2
  unit: GHz
  basis: simulated
  locator: Table 1 p.15; p.17; Fig. 4(b) p.26
  note: RC electrical 3 dB bandwidth, first-order low-pass model
- device_id: navarro2026-e
  field: il_onchip_db
  value: 0.94
  unit: dB
  basis: simulated
  locator: Table 1 p.15
  note: IL = MPA x L, graphene-induced modal attenuation over the DSLG section
- device_id: navarro2026-e
  field: rib_width_nm
  value: 800
  unit: nm
  basis: design_target
  locator: p.6; p.8 Fig. 1; p.28
  note: Si3N4 core width, single-mode TE; core height 400 nm
- device_id: navarro2026-e
  field: electrode_metal
  value: Au (edges at least 1.2 um from the core)
  basis: design_target
  locator: p.6; p.29 Fig. 7
- device_id: navarro2026-e
  field: substrate
  value: 2 um SiO2 buried oxide (BOX)
  basis: design_target
  locator: p.8 Fig. 1 caption
- device_id: navarro2026-e
  field: cladding
  value: air upper cladding; 300 nm Si3N4 capping layer on the core top
  basis: design_target
  locator: p.8 Fig. 1; p.11
- device_id: navarro2026-e
  field: epitaxy_or_stack
  value: hBN-encapsulated SLG / 20 nm Al2O3 (er 8) / SLG on 800 nm x 400 nm Si3N4 core; 300 nm Si3N4 capping layer on the core top; gated length about 2 um, ungated about 1 um
  basis: design_target
  locator: p.6-9; p.11; p.26 Fig. 4
- device_id: navarro2026-e
  field: vpi_convention
  value: mzm_single_arm
  basis: derived
  locator: Table 1 p.15; p.16
  note: SA = single-arm MZI, PP = push-pull MZI per Table 1 caption
- device_id: navarro2026-e
  field: drive
  value: single_ended
  basis: derived
  locator: Table 1 p.15; p.16
  note: authors label scheme SA or PP; mapping to the drive enum is ours
- device_id: navarro2026-f
  field: wavelength_nm
  value: 1550
  unit: nm
  basis: simulated
  locator: Table 1 p.15; p.8 Fig. 1
  note: simulation wavelength 1.55 um
- device_id: navarro2026-f
  field: length_mm
  value: 0.082
  unit: mm
  basis: simulated
  locator: Table 1 p.15
  note: minimum modulation length for pi phase shift
- device_id: navarro2026-f
  field: vpil_dc_vcm
  value: 0.1004
  unit: V*cm
  basis: simulated
  locator: Table 1 p.15
  note: VpiL as tabulated; Vpi alone not stated
- device_id: navarro2026-f
  field: bw3db_ghz
  value: 15.2
  unit: GHz
  basis: simulated
  locator: Table 1 p.15; p.17; Fig. 4(b) p.26
  note: RC electrical 3 dB bandwidth, first-order low-pass model
- device_id: navarro2026-f
  field: il_onchip_db
  value: 0.47
  unit: dB
  basis: simulated
  locator: Table 1 p.15
  note: IL = MPA x L, graphene-induced modal attenuation over the DSLG section
- device_id: navarro2026-f
  field: rib_width_nm
  value: 800
  unit: nm
  basis: design_target
  locator: p.6; p.8 Fig. 1; p.28
  note: Si3N4 core width, single-mode TE; core height 400 nm
- device_id: navarro2026-f
  field: electrode_metal
  value: Au (edges at least 1.2 um from the core)
  basis: design_target
  locator: p.6; p.29 Fig. 7
- device_id: navarro2026-f
  field: substrate
  value: 2 um SiO2 buried oxide (BOX)
  basis: design_target
  locator: p.8 Fig. 1 caption
- device_id: navarro2026-f
  field: cladding
  value: air upper cladding; 300 nm Si3N4 capping layer on the core top
  basis: design_target
  locator: p.8 Fig. 1; p.11
- device_id: navarro2026-f
  field: epitaxy_or_stack
  value: hBN-encapsulated SLG / 20 nm Al2O3 (er 8) / SLG on 800 nm x 400 nm Si3N4 core; 300 nm Si3N4 capping layer on the core top; gated length about 2 um, ungated about 1 um
  basis: design_target
  locator: p.6-9; p.11; p.26 Fig. 4
- device_id: navarro2026-f
  field: vpi_convention
  value: mzm_push_pull
  basis: derived
  locator: Table 1 p.15; p.16
  note: SA = single-arm MZI, PP = push-pull MZI per Table 1 caption
- device_id: navarro2026-f
  field: drive
  value: push_pull
  basis: derived
  locator: Table 1 p.15; p.16
  note: authors label scheme SA or PP; mapping to the drive enum is ours
- device_id: navarro2026-a
  field: temperature_k
  value: 300.0
  unit: K
  basis: simulated
  locator: p.15, Table 1
  note: Simulation temperature of the Kubo-conductivity model, not a measurement
- device_id: navarro2026-b
  field: temperature_k
  value: 10.0
  unit: K
  basis: simulated
  locator: p.15, Table 1
  note: Simulation temperature of the Kubo-conductivity model, not a measurement
- device_id: navarro2026-c
  field: temperature_k
  value: 10.0
  unit: K
  basis: simulated
  locator: p.15, Table 1
  note: Simulation temperature of the Kubo-conductivity model, not a measurement
- device_id: navarro2026-d
  field: temperature_k
  value: 300.0
  unit: K
  basis: simulated
  locator: p.15, Table 1
  note: Simulation temperature of the Kubo-conductivity model, not a measurement
- device_id: navarro2026-e
  field: temperature_k
  value: 10.0
  unit: K
  basis: simulated
  locator: p.15, Table 1
  note: Simulation temperature of the Kubo-conductivity model, not a measurement
- device_id: navarro2026-f
  field: temperature_k
  value: 10.0
  unit: K
  basis: simulated
  locator: p.15, Table 1
  note: Simulation temperature of the Kubo-conductivity model, not a measurement
derived: []

File: data/evidence/nelan2022.yaml
paper_id: nelan2022
verified_on: '2026-10-02'
source_files:
- references/nelan2022/text.md
- references/nelan2022/figures/img_p03_1.png
- references/nelan2022/figures/img_p03_3.png
- references/nelan2022/figures/img_p06_2.png
- references/nelan2022/figures/page_07.png
- references/nelan2022/figures/page_08.png
- references/nelan2022/figures/img_p09_1.png
- references/nelan2022/source.json
entries:
- device_id: nelan2022-a
  field: wavelength_nm
  value: 1550
  unit: nm
  basis: measured
  locator: p.5 Sec. IV-A; p.9 Sec. IV-E
  note: tunable laser at 1550 nm
- device_id: nelan2022-a
  field: length_mm
  value: 11
  unit: mm
  basis: design_target
  locator: p.1 abstract; p.3 Sec. II-A
  note: interaction region, two 5.5 mm sections before and after the fold
- device_id: nelan2022-a
  field: vpi_dc_v
  value: 2.98
  unit: V
  basis: measured
  locator: p.7 Fig. 7(f) caption; p.6 Sec. IV-C
  note: 150 kHz triangular sweep on the GSG electrodes; text 'roughly 3 V', abstract 'less than 3.0 V'
- device_id: nelan2022-a
  field: vpil_dc_vcm
  value: 3.3
  unit: V*cm
  basis: derived
  locator: p.1 abstract; p.5 Sec. II-C
  note: abstract states Vpi*L 3.3 V cm for the 11 mm region; design value roughly 3.3 V cm in Sec. II-C
- device_id: nelan2022-a
  field: bw3db_ghz
  value: 30
  unit: GHz
  basis: derived
  locator: p.9 Sec. IV-E; Fig. 11
  note: 3 dB divided by roughly 0.1 dB/GHz fitted slope; Fig. 11 slopes 0.108-0.137 dB/GHz (22-28 GHz); no reference frequency
- device_id: nelan2022-a
  field: il_onchip_db
  value: 1.1
  unit: dB
  basis: author_estimate
  locator: p.5 Sec. IV-A
  note: 'text: roughly 1.1 dB after the 17 mm path'
- device_id: nelan2022-a
  field: il_fiber_to_fiber_db
  value: 12.0
  unit: dB
  basis: measured
  locator: p.5 Sec. IV-A; p.1 abstract
  note: total insertion loss roughly 12.0 dB with on-chip fiber couplers and lensed fibers
- device_id: nelan2022-a
  field: prop_loss_db_per_cm
  value: 0.64
  unit: dB/cm
  basis: measured
  locator: p.5 Sec. IV-A; Fig. 7(d)
  note: OBR backscatter on an on-chip reference structure; Fig. 7(d) label 0.0644 dB/mm
- device_id: nelan2022-a
  field: extinction_ratio_db
  value: 45
  unit: dB
  basis: measured
  locator: p.1 abstract; p.7-8 Sec. IV-D; Fig. 8
  note: 'abstract: over 45 dB at each output port; static OSA peak/null'
- device_id: nelan2022-a
  field: n_rf
  value: 2.1
  unit: '1'
  basis: measured
  locator: p.5 Sec. II-C; Fig. 5(c)
  note: UV15-clad plateau about 2.10 at about 40 GHz (about 2.4 at 1 GHz); air-clad about 1.85
- device_id: nelan2022-a
  field: ng_opt
  value: 2.14
  unit: '1'
  basis: simulated
  locator: p.5 Sec. II-C; Fig. 5(c)
  note: optical group index of the TE mode, roughly 2.14; method not stated beyond mode simulation
- device_id: nelan2022-a
  field: eo_film_thickness_nm
  value: 300
  unit: nm
  basis: design_target
  locator: p.3 Sec. II-A
  note: x-cut TFLNOI (NanoLN)
- device_id: nelan2022-a
  field: rib_width_nm
  value: 2000
  unit: nm
  basis: design_target
  locator: p.3 Sec. II-A
  note: width of the 100 nm PECVD SiNx strip (W_SiN); LN is not etched
- device_id: nelan2022-a
  field: electrode_gap_um
  value: 4
  unit: um
  basis: design_target
  locator: p.5 Sec. II-C
  note: W_GAP
- device_id: nelan2022-a
  field: signal_width_um
  value: 24.5
  unit: um
  basis: design_target
  locator: p.5 Sec. II-C
  note: W_SIG optimised with HFSS; ground width W_GND 75 um
- device_id: nelan2022-a
  field: electrode_thickness_um
  value: 1
  unit: um
  basis: design_target
  locator: p.5 Sec. II-C
  note: electroplated Au (T_ELEC)
- device_id: nelan2022-a
  field: electrode_metal
  value: Au (electroplated on a sputtered seed layer)
  unit: ''
  basis: design_target
  locator: p.5 Sec. II-C; p.5 Sec. III
  note: ''
- device_id: nelan2022-a
  field: buffer_oxide_um
  value: 4.7
  unit: um
  basis: design_target
  locator: p.3 Sec. II-A
  note: thermal SiO2 under the LN (T_BBUF), bonded to the Si handle
- device_id: nelan2022-a
  field: substrate
  value: silicon handle 500 um
  unit: ''
  basis: design_target
  locator: p.3 Sec. II-A
  note: ''
- device_id: nelan2022-a
  field: cladding
  value: PECVD SiO2 buffer 450 nm (thicker over the waveguide) with 100 nm PECVD SiNx strip, n = 1.943; UV15 index-matching fluid on the electrodes
  unit: ''
  basis: design_target
  locator: p.3 Sec. II-A; p.5 Sec. II-C, III
  note: reference surface of the 450 nm (LN top vs SiNx top) not stated
- device_id: nelan2022-a
  field: crystal_cut
  value: x-cut
  unit: ''
  basis: design_target
  locator: p.3 Sec. II-A
  note: ''
- device_id: nelan2022-a
  field: waveguide_orientation
  value: light along crystal Y, RF field along Z
  unit: ''
  basis: design_target
  locator: p.3 Sec. II-A
  note: ''
- device_id: nelan2022-a
  field: epitaxy_or_stack
  value: Si 500 um / SiO2 4.7 um / x-cut LN 300 nm / SiNx strip 100 nm x 2 um / PECVD SiO2 450 nm / Au 1 um
  unit: ''
  basis: design_target
  locator: p.3 Sec. II-A; Fig. 2(c),(d)
  note: ''
- device_id: nelan2022-a
  field: vpi_basis
  value: measured
  unit: ''
  basis: measured
  locator: p.7 Fig. 7(f)
  note: ''
derived: []
