Repository: jwt625/eo-modulator-atlas

# EO Modulator Atlas

A traceable literature database and static browser explorer for electro-optic
modulators. The integrated atlas contains **184 papers (2012-2026), 407 device rows and
240 organizations**, all papers with `audit_status: audited` (checked 2026-10-05). It also holds
1,723 author-affiliation rows, 212 geolocated institution sites and 1,278 deduplicated people. The candidate index contains
461 records and distillation is continuing. Each reported metric has an evidence locator and
basis. Missing values stay empty.

File: data/evidence/nelan2022a.yaml
paper_id: nelan2022a
verified_on: '2026-10-02'
source_files:
- references/nelan2022a/text.md
- references/nelan2022a/figures/img_p02_1.png
- references/nelan2022a/figures/img_p03_1.png
- references/nelan2022a/figures/img_p04_1.png
- references/nelan2022a/crossref.json
- references/nelan2022a/source.json
entries:
- device_id: nelan2022a-a
  field: length_mm
  value: 10
  unit: mm
  basis: design_target
  locator: p.1 abstract; p.3 Sec. 3
  note: interaction region
- device_id: nelan2022a-a
  field: vpi_dc_v
  value: 3.75
  unit: V
  basis: measured
  locator: p.3 Sec. 3; Fig. 2(b)
  note: text roughly 3.75 V; Fig. 2(b) label 3.7477 V
- device_id: nelan2022a-a
  field: bw3db_ghz
  value: 95
  unit: GHz
  basis: measured
  locator: p.3 Sec. 3; Fig. 3(d)
  note: roughly 95 GHz using 1 GHz as reference; EO sideband sweep 1-120 GHz, crossing observed
- device_id: nelan2022a-a
  field: il_fiber_to_fiber_db
  value: 7.47
  unit: dB
  basis: derived
  locator: p.3 Sec. 3; p.1 abstract
  note: Authors' sum 2 x 2.7 dB facets + 2.07 dB (0.69 dB/cm x 30 mm reference waveguide), not the 10 mm device; roughly 7.47 dB
- device_id: nelan2022a-a
  field: prop_loss_db_per_cm
  value: 0.69
  unit: dB/cm
  basis: measured
  locator: p.3 Sec. 3; Fig. 3(e)
  note: OBR on the optical reference waveguide, roughly 0.69 dB/cm
- device_id: nelan2022a-a
  field: extinction_ratio_db
  value: 45
  unit: dB
  basis: measured
  locator: p.3 Sec. 3; Fig. 2(c); p.1 abstract
  note: greater than 45 dB at each output port
- device_id: nelan2022a-a
  field: n_rf
  value: 2.134
  unit: '1'
  basis: measured
  locator: p.2 Sec. 2; Fig. 3(c)
  note: design tuned to n_RF at 120 GHz = 2.134 (W_STEM chosen experimentally to 34 um)
- device_id: nelan2022a-a
  field: ng_opt
  value: 2.138
  unit: '1'
  basis: author_estimate
  locator: p.2 Sec. 2
  note: n_og = 2.138; method not stated
- device_id: nelan2022a-a
  field: eo_film_thickness_nm
  value: 300
  unit: nm
  basis: design_target
  locator: p.3 Sec. 2
  note: x-cut TFLNOI (NanoLN)
- device_id: nelan2022a-a
  field: rib_width_nm
  value: 2000
  unit: nm
  basis: design_target
  locator: p.3 Sec. 2
  note: width of the 100 nm PECVD SiNx strip (W_WG); LN is not etched
- device_id: nelan2022a-a
  field: electrode_gap_um
  value: 6
  unit: um
  basis: design_target
  locator: p.2 Sec. 2; Fig. 1(c)
  note: W_GAP
- device_id: nelan2022a-a
  field: signal_width_um
  value: 50
  unit: um
  basis: design_target
  locator: p.3 Sec. 2; Fig. 1(c)
  note: W_SIG
- device_id: nelan2022a-a
  field: electrode_thickness_um
  value: 1
  unit: um
  basis: design_target
  locator: p.3 Sec. 2
  note: electroplated Au (T_AU)
- device_id: nelan2022a-a
  field: electrode_metal
  value: Au (electroplated)
  unit: ''
  basis: design_target
  locator: p.3 Sec. 2
  note: ''
- device_id: nelan2022a-a
  field: buffer_oxide_um
  value: 4.7
  unit: um
  basis: design_target
  locator: p.3 Sec. 2
  note: thermal SiO2 under the LN
- device_id: nelan2022a-a
  field: substrate
  value: silicon handle 500 um
  unit: ''
  basis: design_target
  locator: p.3 Sec. 2
  note: no substrate removal
- device_id: nelan2022a-a
  field: cladding
  value: PECVD SiO2 500 nm (H_SiO2) with 100 nm PECVD SiNx strip; no UV15
  unit: ''
  basis: design_target
  locator: p.2 Sec. 2; p.3 Sec. 2; Fig. 1(b)
  note: ''
- device_id: nelan2022a-a
  field: crystal_cut
  value: x-cut
  unit: ''
  basis: design_target
  locator: p.3 Sec. 2
  note: ''
- device_id: nelan2022a-a
  field: epitaxy_or_stack
  value: Si 500 um / thermal SiO2 4.7 um / x-cut LN 300 nm / PECVD SiNx 100 nm x 2 um strip / PECVD SiO2 500 nm / Au 1 um with T-segments (W_TOP 45, W_TGAP 5, W_STEM 34 um)
  unit: ''
  basis: design_target
  locator: p.3 Sec. 2; Fig. 1(b),(c)
  note: about 69 percent of the mode in LN (text)
- device_id: nelan2022a-a
  field: drive
  value: push_pull
  unit: ''
  basis: derived
  locator: Fig. 1(c),(f)
  note: authors do not state the convention; single GSG feed with one arm in each gap
- device_id: nelan2022a-a
  field: vpi_convention
  value: mzm_push_pull
  unit: ''
  basis: derived
  locator: Fig. 1(c),(f)
  note: authors do not state the convention; single GSG feed with one arm in each gap
derived: []

File: data/evidence/nenezic2026.yaml
paper_id: nenezic2026
verified_on: '2026-10-02'
source_files:
- references/nenezic2026/text.md
- references/nenezic2026/figures/page_08.png
entries:
- device_id: nenezic2026-case1
  field: wavelength_nm
  value: 1310
  unit: nm
  basis: design_target
  locator: p.3 Sec. II text
  note: analysis limited to 1310 nm
- device_id: nenezic2026-case1
  field: length_mm
  value: 7
  unit: mm
  basis: design_target
  locator: p.8 Table I
  note: modulator length of the optimized design
- device_id: nenezic2026-case1
  field: electrode_metal
  value: copper
  unit: ''
  basis: design_target
  locator: p.3 Sec. II text
  note: bulk-copper properties assumed; GSGSG electrodes buried in target wafer
- device_id: nenezic2026-case1
  field: crystal_cut
  value: x-cut
  unit: ''
  basis: design_target
  locator: p.3 Sec. II text
  note: GSGSG electrode structure on X-cut LN
- device_id: nenezic2026-case1
  field: cladding
  value: oxide
  unit: ''
  basis: design_target
  locator: p.2 Fig. 1(b)
  note: oxide cladding layer labeled in the cross-section schematic
- device_id: nenezic2026-case1
  field: vpi_dc_v
  value: 1.78
  unit: V
  basis: simulated
  locator: p.8 Table I
  note: +-0.04; half-wave voltage in push-pull amplitude modulation
- device_id: nenezic2026-case1
  field: bw3db_ghz
  value: 139
  unit: GHz
  basis: simulated
  locator: p.8 Table I
  note: +-2; EOE 3 dB bandwidth
- device_id: nenezic2026-case1
  field: il_onchip_db
  value: 0.3
  unit: dB
  basis: simulated
  locator: p.8 Table I; p.5 definition
  note: +-0.02; propagation loss times L plus twice the tapering loss
- device_id: nenezic2026-case2
  field: wavelength_nm
  value: 1310
  unit: nm
  basis: design_target
  locator: p.3 Sec. II text
  note: analysis limited to 1310 nm
- device_id: nenezic2026-case2
  field: length_mm
  value: 5
  unit: mm
  basis: design_target
  locator: p.8 Table I
  note: modulator length of the optimized design
- device_id: nenezic2026-case2
  field: electrode_metal
  value: copper
  unit: ''
  basis: design_target
  locator: p.3 Sec. II text
  note: bulk-copper properties assumed; GSGSG electrodes buried in target wafer
- device_id: nenezic2026-case2
  field: crystal_cut
  value: x-cut
  unit: ''
  basis: design_target
  locator: p.3 Sec. II text
  note: GSGSG electrode structure on X-cut LN
- device_id: nenezic2026-case2
  field: cladding
  value: oxide
  unit: ''
  basis: design_target
  locator: p.2 Fig. 1(b)
  note: oxide cladding layer labeled in the cross-section schematic
- device_id: nenezic2026-case2
  field: vpi_dc_v
  value: 2.25
  unit: V
  basis: simulated
  locator: p.8 Table I
  note: +-0.16; half-wave voltage in push-pull amplitude modulation
- device_id: nenezic2026-case2
  field: bw3db_ghz
  value: 150
  unit: GHz
  basis: simulated
  locator: p.8 Table I
  note: printed as 150+; EOE 3 dB bandwidth
- device_id: nenezic2026-case2
  field: il_onchip_db
  value: 0.38
  unit: dB
  basis: simulated
  locator: p.8 Table I; p.5 definition
  note: +-0.01; propagation loss times L plus twice the tapering loss
- device_id: nenezic2026-case3
  field: wavelength_nm
  value: 1310
  unit: nm
  basis: design_target
  locator: p.3 Sec. II text
  note: analysis limited to 1310 nm
- device_id: nenezic2026-case3
  field: length_mm
  value: 12
  unit: mm
  basis: design_target
  locator: p.8 Table I
  note: modulator length of the optimized design
- device_id: nenezic2026-case3
  field: electrode_metal
  value: copper
  unit: ''
  basis: design_target
  locator: p.3 Sec. II text
  note: bulk-copper properties assumed; GSGSG electrodes buried in target wafer
- device_id: nenezic2026-case3
  field: crystal_cut
  value: x-cut
  unit: ''
  basis: design_target
  locator: p.3 Sec. II text
  note: GSGSG electrode structure on X-cut LN
- device_id: nenezic2026-case3
  field: cladding
  value: oxide
  unit: ''
  basis: design_target
  locator: p.2 Fig. 1(b)
  note: oxide cladding layer labeled in the cross-section schematic
- device_id: nenezic2026-case3
  field: vpi_dc_v
  value: 1.025
  unit: V
  basis: simulated
  locator: p.8 Table I
  note: +-0.025; half-wave voltage in push-pull amplitude modulation
- device_id: nenezic2026-case3
  field: bw3db_ghz
  value: 95
  unit: GHz
  basis: simulated
  locator: p.8 Table I
  note: +-3; EOE 3 dB bandwidth
- device_id: nenezic2026-case3
  field: il_onchip_db
  value: 0.82
  unit: dB
  basis: simulated
  locator: p.8 Table I; p.5 definition
  note: +-0.1; propagation loss times L plus twice the tapering loss
derived: []

File: data/evidence/niels2025a.yaml
paper_id: niels2025a
verified_on: '2026-10-02'
source_files:
- references/niels2025a/text.md
- references/niels2025a/figures/page_04.png
- references/niels2025a/figures/page_05.png
- references/niels2025a/figures/page_06.png
- references/niels2025a/figures/page_07.png
entries:
- device_id: niels2025a-a
  field: wavelength_nm
  value: 1550
  unit: nm
  basis: measured
  locator: p.5 Sec. 4
  note: 1550 nm stated for loss measurements and the ER dip (Fig. 7(c)); Vpi measured at the quadrature point, wavelength not stated
- device_id: niels2025a-a
  field: length_mm
  value: 10
  unit: mm
  basis: design_target
  locator: p.5 Sec. 4
  note: active EO part is 1 cm long
- device_id: niels2025a-a
  field: vpi_dc_v
  value: 3.2
  unit: V
  basis: measured
  locator: p.6 Sec. 4; Fig. 7(d)
  note: 100 Hz, 4 Vpp drive; push-pull MZM-level, authors give 6.4 V for a single phase modulator
- device_id: niels2025a-a
  field: vpil_dc_vcm
  value: 3.2
  unit: V*cm
  basis: derived
  locator: p.6 Sec. 4
  note: authors equate Vpi x 1 cm to 3.2 V cm; simulated value also 3.2 V cm with overlap 0.42
- device_id: niels2025a-a
  field: extinction_ratio_db
  value: 31
  unit: dB
  basis: measured
  locator: p.5 Sec. 4; Fig. 7(c)
  note: '''at least 31 dB'' from wavelength sweep; Fig. 7(c) labels 31.1 dB'
- device_id: niels2025a-a
  field: bw_measured_to_ghz
  value: 35
  unit: GHz
  basis: measured
  locator: p.7 Sec. 4; Fig. 8(b)
  note: VNA sweep to 35 GHz, de-embedded; no 3 dB bandwidth value stated
- device_id: niels2025a-a
  field: prop_loss_db_per_cm
  value: 0.9
  unit: dB/cm
  basis: measured
  locator: p.5 Sec. 3; Fig. 5(b)
  note: 0.9 +- 0.8 dB/cm of hybrid SiN-LN section, measured on separate cut-back structures
- device_id: niels2025a-a
  field: eo_film_thickness_nm
  value: 300
  unit: nm
  basis: design_target
  locator: p.5 Sec. 4; p.7 Fig. 7 caption
  note: printed x-cut LN coupon, 30 um wide, unetched
- device_id: niels2025a-a
  field: electrode_gap_um
  value: 6
  unit: um
  basis: design_target
  locator: p.5 Sec. 4
  note: gap between the two metal contacts
- device_id: niels2025a-a
  field: electrode_thickness_um
  value: 1.0
  unit: um
  basis: design_target
  locator: p.5 Sec. 4; p.7 Fig. 7 caption
  note: 1 um Au on 15 nm Ti
- device_id: niels2025a-a
  field: electrode_metal
  value: Ti/Au
  unit: ''
  basis: design_target
  locator: p.5 Sec. 4
  note: 15 nm Ti adhesion, 1 um Au
- device_id: niels2025a-a
  field: crystal_cut
  value: x-cut
  unit: ''
  basis: design_target
  locator: p.5 Sec. 4
- device_id: niels2025a-a
  field: epitaxy_or_stack
  value: x-cut LN coupon 30 um wide x 300 nm thick printed on a 1.5 um wide x 300 nm thick SiN strip (hybrid mode)
  unit: ''
  basis: design_target
  locator: p.4 Sec. 3; p.5 Sec. 4; p.7 Fig. 7(a)
  note: mode power split 32 percent SiN, 62 percent LN (simulated, p.4)
- device_id: niels2025a-a
  field: vpi_dc_freq_ghz
  value: 1e-07
  unit: GHz
  basis: measured
  locator: p.5-6 Sec. 4; Fig. 7(d)
  note: 'source: 100 Hz sine waves with different peak-to-peak voltages (Vpp) are applied to the metal contacts of both coupons'
derived: []

File: data/evidence/niels2026.yaml
paper_id: niels2026
verified_on: '2026-10-01'
source_files:
- references/niels2026/text.md
- references/niels2026/figures/page_01.png
- references/niels2026/figures/page_04.png
- references/niels2026/figures/page_05.png
- references/niels2026/crossref.json
entries:
- device_id: niels2026-a
  field: drive
  value: push_pull
  unit: ''
  basis: design_target
  locator: p.3, Design and fabrication
  note: 'authors: push-pull configuration with membranes printed 180 deg relative to each other; the feed is a differential GSSG signal (p.4 data transmission)'
- device_id: niels2026-a
  field: vpi_convention
  value: per_arm_phase_shifter
  unit: ''
  basis: measured
  locator: p.4, Fig. 5(b)
  note: 'authors: Vpi of 7.0 V for a single phase shifter (one arm)'
- device_id: niels2026-a
  field: wavelength_nm
  value: 1310
  unit: nm
  basis: measured
  locator: p.3-4, Performances of the modulator
  note: ER at 1310 nm; quasi-DC Vpi measured at 1309.26 nm (quadrature)
- device_id: niels2026-a
  field: length_mm
  value: 6.6
  unit: mm
  basis: measured
  locator: p.3, Design and fabrication
  note: effective EO length per arm; membrane 7 mm minus 200 um transitions
- device_id: niels2026-a
  field: vpi_dc_v
  value: 7.0
  unit: V
  basis: measured
  locator: p.4, Fig. 5(b)
  note: single phase shifter (one arm), 100 kHz triangular wave
- device_id: niels2026-a
  field: vpi_mzm_pushpull_dc_v
  value: 3.5
  unit: V
  basis: derived
  locator: p.4; p.1 abstract
  note: 'authors: 7.0 V per arm corresponds to 3.5 V in push-pull; the push-pull VpiL of 2.3 V cm (3.5 V x 6.6 mm, abstract and p.4) has no column and is kept in notes'
- device_id: niels2026-a
  field: bw3db_ghz
  value: 70
  unit: GHz
  basis: measured
  locator: p.4, Fig. 4(d)
  note: no 3 dB crossing observed on the high-resistivity substrate; limited by VNA and photodetector; the noisy trace touches about -3 dB near 65 GHz; EOE definition of 3 dB not stated
- device_id: niels2026-a
  field: bw_measured_to_ghz
  value: 70
  unit: GHz
  basis: measured
  locator: p.4, Fig. 4(d)
- device_id: niels2026-a
  field: il_onchip_db
  value: 2.9
  unit: dB
  basis: derived
  locator: p.3; p.8, Suppl. Table II
  note: sum of transitions 0.6, SiN/LiTaO3 propagation 0.7 and metal misalignment 1.6 dB; the 1.6 dB term comes from a COMSOL simulation
- device_id: niels2026-a
  field: prop_loss_db_per_cm
  value: 1.0
  unit: dB/cm
  basis: measured
  locator: p.8, Loss characterisation
  note: hybrid SiN/LiTaO3 waveguide, +-0.5 dB/cm; transition loss 0.3 +-0.1 dB each
- device_id: niels2026-a
  field: extinction_ratio_db
  value: 28
  unit: dB
  basis: measured
  locator: p.3; Fig. 5(a)
  note: fringe contrast of the passive unbalanced MZM in a wavelength sweep at 1310 nm, FSR 4 nm; not a voltage-swept modulation ER
- device_id: niels2026-a
  field: eo_film_thickness_nm
  value: 300
  unit: nm
  basis: measured
  locator: p.3, Design and fabrication
  note: LiTaO3 membrane 30 um x 7 mm, micro-transfer printed on 50 nm BCB
- device_id: niels2026-a
  field: electrode_gap_um
  value: 5.5
  unit: um
  basis: design_target
  locator: p.5, Discussion; p.9, Suppl. Table III
  note: electrode gap G of the simulated hybrid section
- device_id: niels2026-a
  field: electrode_thickness_um
  value: 1.0
  unit: um
  basis: measured
  locator: p.3, Design and fabrication
  note: plus 20 nm Ti; lift-off
- device_id: niels2026-a
  field: electrode_metal
  value: Ti/Au (20 nm / 1 um)
  unit: ''
  basis: measured
  locator: p.3, Design and fabrication
- device_id: niels2026-a
  field: substrate
  value: imec iSiPP200 Si-PIC (200 mm SOI); high-resistivity and standard Si substrates compared
  unit: ''
  basis: measured
  locator: p.3-4
- device_id: niels2026-a
  field: crystal_cut
  value: x-cut
  unit: ''
  basis: measured
  locator: p.3, Design and fabrication
- device_id: niels2026-a
  field: epitaxy_or_stack
  value: Si 220 nm / oxide / SiN 300 nm x 900 nm waveguide / BCB 50 nm / LiTaO3 300 nm membrane (30 um wide) / Ti-Au electrodes
  unit: ''
  basis: measured
  locator: p.3; p.8, Adiabatic coupling
- device_id: niels2026-a
  field: max_baud_gbd
  value: 190
  unit: GBd
  basis: measured
  locator: p.5, Conclusions; Fig. 6(b)
  note: NRZ at 190 GBd; 200 GBd NRZ tested, above the 15% overhead FEC threshold
- device_id: niels2026-a
  field: modulation_format
  value: NRZ up to 190 GBd; PAM4 up to 160 GBd (BER below the 15% overhead FEC threshold)
  unit: ''
  basis: measured
  locator: p.5, Fig. 6(b)
- device_id: niels2026-a
  field: max_line_rate_gbps
  value: 320
  unit: Gb/s
  basis: derived
  locator: p.5, Conclusions; Fig. 6(b)
  note: 'authors: more than 320 Gbit/s with PAM4; 160 GBd x 2 bit/symbol'
- device_id: niels2026-a
  field: vpi_dc_freq_ghz
  value: 0.0001
  unit: GHz
  basis: measured
  locator: p.3; p.4 Fig. 5(b)
  note: 'source: The device is driven by a radio frequency (RF) triangular wave at 100 kHz, generated by an RF ...'
derived: []

File: data/evidence/oe2026.yaml
paper_id: oe2026
verified_on: '2026-10-04'
source_files:
- references/oe2026/text.md
- references/oe2026/figures/page_02.png
- references/oe2026/figures/page_03.png
entries:
- device_id: oe2026-a
  field: wavelength_nm
  value: 1311.1
  unit: nm
  basis: measured
  locator: p.2, Sec. 3; Fig. 3(b)
  note: Lasing wavelength at 55 C, 100 mA; SMSR above 40 dB
- device_id: oe2026-a
  field: drive_vpp_v
  value: 2.0
  unit: V
  basis: measured
  locator: p.3, Sec. 3; Fig. 5(a)
  note: Differential amplitude 2.0 Vpp
- device_id: oe2026-a
  field: bw3db_ghz
  value: 80
  unit: GHz
  basis: measured
  locator: p.3, Sec. 3; Fig. 4(a)
  note: EO response at -1.7 V bias, 55 C, 100 mA laser
- device_id: oe2026-a
  field: extinction_ratio_db
  value: 22.0
  unit: dB
  basis: measured
  locator: p.2, Sec. 3; Fig. 3(c)
  note: Static DC ER for 0 to -3 V; dynamic 5.2 dB at 113 GBd PAM4 2.0 Vpp (Fig. 5(c)) goes to notes
- device_id: oe2026-a
  field: substrate
  value: semi-insulating InP
  unit: ''
  basis: measured
  locator: p.2, Sec. 2
- device_id: oe2026-a
  field: epitaxy_or_stack
  value: DFB laser, two series EA modulators and passive waveguide joined by butt-joint regrowth on semi-insulating
    InP; p-InP cladding, mesa buried by semi-insulating InP; n+ InP cathode access layer
  unit: ''
  basis: measured
  locator: p.2, Sec. 2; Fig. 2
- device_id: oe2026-a
  field: max_baud_gbd
  value: 113.4375
  unit: GBd
  basis: measured
  locator: p.3, Sec. 3
  note: Abstract states 113 Gbd
- device_id: oe2026-a
  field: modulation_format
  value: 'PAM4 113.4375 GBd (SSPRQ), 2.0 Vpp differential, 15-tap FFE: ER 5.2 dB, OMA 8.6 dBm, TDECQ 1.28
    dB at SER 9.6e-3 (56.72 GHz Bessel-Thomson filter)'
  unit: ''
  basis: measured
  locator: p.3, Sec. 3; Fig. 5
- device_id: oe2026-a
  field: drive
  value: differential
  unit: ''
  basis: measured
  locator: p.1, abstract; p.2, Sec. 2
  note: Positive phase to EA1, negative phase to EA2
- device_id: oe2026-a
  field: bw3db_reference
  value: dc
  unit: ''
  basis: derived
  locator: p.3, Fig. 4(a)
  note: Trace normalized to about 0 dB at low frequency; reference not stated
- device_id: oe2026-a
  field: temperature_k
  value: 328.15
  unit: K
  basis: derived
  locator: p.2, Sec. 3
  note: K = 55 + 273.15; carrier temperature, not on-chip junction temperature
derived: []
context_values:
- item: license_notice
  value: Optical Fiber Communication Conference (OFC) (c) 2026 Optica Publishing Group
  locator: p.1-3 page footer (repeated on every page)
  note: printed page-footer copyright notice; basis for license publisher-copyright

File: data/evidence/ogiso2016.yaml
paper_id: ogiso2016
verified_on: 2026-10-01
source_files:
- references/ogiso2016/text.md
- references/ogiso2016/figures/page_01.png
- references/ogiso2016/figures/page_02.png
entries:
- device_id: ogiso2016-a
  field: drive
  value: series_push_pull
  unit: ''
  basis: measured
  locator: p.1, Device structure
  note: '''conventional series push-pull drive (single-ended 50 ohm design)''; single RF feed'
- device_id: ogiso2016-a
  field: vpi_convention
  value: mzm_series_push_pull
  unit: ''
  basis: measured
  locator: p.1, Device structure; Experimental results; Fig. 2 axis
  note: Vpi quoted as differential voltage across the electrode of the series push-pull MZM
- device_id: ogiso2016-a
  field: wavelength_nm
  value: 1550
  unit: nm
  basis: measured
  locator: p.1, Fig. 2; p.1 dynamic-characteristics paragraph
  note: Vpi 2.0 V shown at 1530/1540/1550/1560 nm; demo at 1550 nm; EO-BW wavelength not stated
- device_id: ogiso2016-a
  field: length_mm
  value: 3
  unit: mm
  basis: measured
  locator: p.1, Device structure
  note: total travelling-wave electrode length; capacitive-loaded electrode
- device_id: ogiso2016-a
  field: vpi_dc_v
  value: 2.0
  unit: V
  basis: measured
  locator: p.1, Experimental results; Fig. 2
  note: differential voltage; set to 2.0 V at all four wavelengths by adjusting DC bias; bias value not stated
- device_id: ogiso2016-a
  field: bw_measured_to_ghz
  value: 67
  unit: GHz
  basis: measured
  locator: p.1, Fig. 4; Experimental results text
  note: measurement limit of the S-parameter/EO measurement; no 3 dB crossing observed (bound carried by bw3db_ghz)
- device_id: ogiso2016-a
  field: bw3db_reference
  value: other
  unit: ''
  basis: measured
  locator: p.1, Experimental results
  note: '''3 dB EO-BW (1.5 GHz reference)'''
- device_id: ogiso2016-a
  field: bw3db_reference_freq_ghz
  value: 1.5
  unit: GHz
  basis: measured
  locator: p.1, Experimental results; Fig. 4
  note: reference frequency of the EO response
- device_id: ogiso2016-a
  field: il_onchip_db
  value: 2
  unit: dB
  basis: author_estimate
  locator: p.1, Experimental results
  note: 'authors'' estimate: 10 dB total minus lensed-fibre coupling 4 dB/facet'
- device_id: ogiso2016-a
  field: il_fiber_to_fiber_db
  value: 10
  unit: dB
  basis: measured
  locator: p.1, Experimental results
  note: '''entire insertion loss''; includes 4 dB/facet lensed-fibre coupling'
- device_id: ogiso2016-a
  field: er_type
  value: static
  unit: ''
  basis: measured
  locator: p.1, Experimental results; Fig. 2
  note: DC ER; dynamic ER is reported separately in the 100 Gb/s demo
- device_id: ogiso2016-a
  field: optical_input_power_dbm
  value: 13
  unit: dBm
  basis: measured
  locator: p.1, dynamic characteristics
  note: input optical power in the 50/100 Gb/s demo at 1550 nm
- device_id: ogiso2016-a
  field: drive_vpp_v
  value: 2.3
  unit: V
  basis: measured
  locator: p.1, dynamic characteristics
  note: driving voltage in the demo, Vpp
- device_id: ogiso2016-a
  field: waveguide_orientation
  value: '[011]'
  unit: ''
  basis: measured
  locator: p.1, Device structure; Fig. 1
  note: waveguides along [011] stripe direction
- device_id: ogiso2016-a
  field: epitaxy_or_stack
  value: n-contact / n-InP cladding / undoped InGaAlAs-InAlAs MQW core / p-InAlAs electron-blocking layer / n-InP cladding / n-contact, grown top to bottom on SI InP substrate by horizontal low-pressure
    MOVPE
  unit: ''
  basis: measured
  locator: p.1, Device structure; Fig. 1
  note: layer thicknesses and doping not stated
- device_id: ogiso2016-a
  field: extinction_ratio_db
  value: 22
  unit: dB
  basis: measured
  locator: p.1, Experimental results; Fig. 2
  note: 'qualifier gt: ''exceeded 22 dB for the entire C-band''; 27 dB at 1560 nm'
- device_id: ogiso2016-a
  field: substrate
  value: semi-insulating InP
  unit: ''
  basis: measured
  locator: p.1, Device structure
  note: SI-InP substrate; orientation not stated in text
- device_id: ogiso2016-a
  field: cladding
  value: n-InP
  unit: ''
  basis: measured
  locator: p.1, Device structure; Fig. 1
  note: n-InP cladding above and below the MQW core; BCB under plated electrode
- device_id: ogiso2016-a
  field: modulation_format
  value: NRZ-OOK
  unit: ''
  basis: measured
  locator: p.1, abstract; Fig. 5
  note: PRBS 2^31-1
- device_id: ogiso2016-a
  field: max_line_rate_gbps
  value: 100
  unit: Gb/s
  basis: measured
  locator: p.1 abstract; p.2 Fig. 5c
  note: dynamic ER over 10 dB
- device_id: ogiso2016-a
  field: bw3db_ghz
  value: 67
  unit: GHz
  basis: measured
  locator: p.1 Abstract; Fig. 4
  note: 'lower bound (qualifier gt): ''over 67 GHz'', 3 dB point not reached; reference 1.5 GHz; -5 V reverse bias'
- device_id: ogiso2016-a
  field: eo_rolloff_db
  value: 2.0
  unit: dB
  basis: extracted_from_figure
  locator: Fig. 4
  note: EO response at the 67 GHz end of the trace, about -2.0 dB relative to 1.5 GHz (figure read, pixel analysis against axis ticks)
- device_id: ogiso2016-a
  field: eo_rolloff_freq_ghz
  value: 67
  unit: GHz
  basis: extracted_from_figure
  locator: Fig. 4
  note: ''
derived:
- device_id: ogiso2016-a
  field: max_baud_gbd
  value: 100
  formula: baud = line_rate_gbps / bits_per_symbol, NRZ bits_per_symbol = 1
  inputs:
  - max_line_rate_gbps
  - modulation_format
context_values:
- item: reverse_bias_for_RF_EO_measurement
  value: -5
  unit: V
  locator: p.1, Fig. 3
  note: EO-BW 1.5 GHz reference
- item: excess_absorption_loss
  value: <0.5
  unit: dB
  locator: p.1, abstract; Experimental results
  note: at Vpi = 2.0 V bias
- item: static_ER_at_1560nm
  value: 27
  unit: dB
  locator: p.1, Experimental results
  note: C-band minimum over 22 dB
- item: S21_electrical_6dB_bw
  value: '>67'
  unit: GHz
  locator: p.1, Fig. 3
  note: S11 below -10 dB; electrical, not EO
- item: dynamic_ER_50G_100G
  value: '>18 / >10'
  unit: dB
  locator: p.1, p.2 Fig. 5
  note: NRZ-OOK
- item: eo_response_at_end_of_trace
  value: approx -2.0 (read from plot)
  unit: dB
  locator: p.1, Fig. 4
  note: figure read; same reading as CSV eo_rolloff_db 2.0 at 67 GHz

File: data/evidence/ogiso2020.yaml
paper_id: ogiso2020
verified_on: '2026-10-05'
source_files:
- references/ogiso2020/text.md
- references/ogiso2020/source.pdf
- references/ogiso2020/crossref.json
- references/ogiso2020/source.json
entries:
- device_id: ogiso2020-a
  field: wavelength_nm
  value: 1550
  unit: nm
  basis: measured
  locator: p.3 Fig. 6; Fig. 7(b)
  note: Static data labeled 1550 nm; wavelength of EO response not stated
- device_id: ogiso2020-a
  field: length_mm
  value: 4
  unit: mm
  basis: design_target
  locator: p.2 Sec. II
  note: CL-TWE 4.0 mm long
- device_id: ogiso2020-a
  field: vpi_dc_v
  value: 1.5
  unit: V
  basis: measured
  locator: p.1 abstract; p.3 Sec. III-A, Fig. 6
  note: Bias adjusted for Vpi below 1.5 V; abstract and title state 1.5 V
- device_id: ogiso2020-a
  field: bias_for_vpi_v
  value: -10
  unit: V
  basis: measured
  locator: p.3 Sec. III-A, Fig. 7(b)
  note: Approximately 10 V reverse bias in the PIC itself; paper gives magnitude of negative bias
- device_id: ogiso2020-a
  field: bw3db_ghz
  value: 80
  unit: GHz
  basis: measured
  locator: p.4 Sec. III-C, Fig. 10
  note: Approximately 80 GHz, small-signal EO response with flip-chip terminations
- device_id: ogiso2020-a
  field: bw6db_ghz
  value: 100
  unit: GHz
  basis: measured
  locator: p.4 Sec. III-C, Fig. 10
  note: Approximately 100 GHz
- device_id: ogiso2020-a
  field: il_onchip_db
  value: 8.5
  unit: dB
  basis: author_estimate
  locator: p.3 Sec. III-A
  note: Overall on-chip loss 8.5 dB per polarization was estimated; paper-defined scope absent
- device_id: ogiso2020-a
  field: prop_loss_db_per_cm
  value: 1.5
  unit: dB/cm
  basis: author_estimate
  locator: p.2 Sec. II
  note: Estimated below 1.5 dB/cm for both waveguide types
- device_id: ogiso2020-a
  field: extinction_ratio_db
  value: 25
  unit: dB
  basis: measured
  locator: p.3 Sec. III-A, Fig. 6
  note: Static ER better than 25 dB for all sub-MZMs
- device_id: ogiso2020-a
  field: waveguide_orientation
  value: '[011]'
  unit: ''
  basis: design_target
  locator: p.2 Sec. II
  note: Stripe rotated to [011]
- device_id: ogiso2020-a
  field: epitaxy_or_stack
  value: 'n-i-p-n heterostructure: thick n-doped layer, undoped core, thin p-doped layer under the undoped layer (electron blocker), n-doped layer; ridge waveguide (inverted-trapezoidal by wet etching of
    the [011] stripe); I/O passive region: deep-ridge waveguide with semi-insulating over-cladding replacing the n-doped layer; vertical-tapered spot-size converter; layer thicknesses and doping not stated'
  unit: ''
  basis: design_target
  locator: p.2 Sec. II, Fig. 2
- device_id: ogiso2020-a
  field: drive
  value: series_push_pull
  unit: ''
  basis: derived
  locator: p.2 Fig. 2(b); p.3 Fig. 6 caption, Fig. 7(a)
  note: Series arms on common n-layer, differential GSSG input; paper says 'differential drive' or 'push-pull drive', not 'series'; ogiso2024 (same group and CL-TWE) is series_push_pull.
- device_id: ogiso2020-a
  field: vpi_convention
  value: mzm_series_push_pull
  unit: ''
  basis: derived
  locator: p.2 Fig. 2(b); p.3 Fig. 6 caption, Fig. 7(a)
  note: Vpi between the two differential signal lines; arms in series on common n-layer; paper says 'differential'/'push-pull drive', not 'series'; ogiso2024 (same CL-TWE) is series_push_pull.
- device_id: ogiso2020-b
  field: wavelength_nm
  value: 1550
  unit: nm
  basis: measured
  locator: p.5 Sec. IV-C
  note: ECL wavelength 1550 nm used for the IQ modulation experiments
- device_id: ogiso2020-b
  field: bw3db_ghz
  value: 67
  unit: GHz
  basis: measured
  locator: p.4 Fig. 12(b); p.5 Sec. IV-B
  note: 'Authors: 3 dB EO bandwidth exceeding 67 GHz; driver and modulator together; no crossing observed'
- device_id: ogiso2020-b
  field: bw_measured_to_ghz
  value: 67
  unit: GHz
  basis: extracted_from_figure
  locator: p.4 Fig. 12(b)
  note: Upper end of the plotted EO response axis, about 67 GHz
- device_id: ogiso2020-b
  field: il_fiber_to_fiber_db
  value: 9
  unit: dB
  basis: measured
  locator: p.5 Sec. IV-C
  note: Fiber-to-fiber optical insertion loss of the PIC 9.0 dB
- device_id: ogiso2020-b
  field: max_baud_gbd
  value: 128
  unit: GBd
  basis: measured
  locator: p.5 Sec. IV-D, Fig. 14
  note: 128 GBd QPSK, BER 3.38e-5
- device_id: ogiso2020-b
  field: modulation_format
  value: 'back-to-back single polarization: QPSK 128 GBd BER 3.38e-5 (below 20% SD-FEC; oscilloscope 63 GHz insufficient); QPSK 120 GBd error-free at OSNR 29.5 dB; 16QAM 112 GBd BER 6.68e-3 at OSNR 29.5
    dB; 600 mVppd differential driver input, 45 C'
  unit: ''
  basis: measured
  locator: p.5 Sec. IV-C, IV-D, Fig. 14
- device_id: ogiso2020-b
  field: drive
  value: series_push_pull
  unit: ''
  basis: derived
  locator: p.2 Fig. 2(b); p.3 Fig. 7(a); p.5 Sec. IV
  note: Almost same electrical design as twin-IQ PIC (series arms on common n-layer, differential input from driver IC); paper says 'differential', not 'series'.
derived:
- device_id: ogiso2020-b
  field: temperature_k
  value: 318.15
  formula: 45 C + 273.15
  inputs:
  - 45 C (p.5)

File: data/evidence/ohata2026.yaml
paper_id: ohata2026
verified_on: '2026-10-04'
source_files:
- references/ohata2026/text.md
- references/ohata2026/figures/page_01.png
- references/ohata2026/figures/page_02.png
- references/ohata2026/figures/page_03.png
entries: []
derived: []
context_values:
- item: license_notice
  value: Optical Fiber Communication Conference (OFC) (c) 2026 Optica Publishing Group
  locator: p.1-3 page footer (repeated on every page)
  note: printed page-footer copyright notice; basis for license publisher-copyright

File: data/evidence/okuda2026.yaml
paper_id: okuda2026
verified_on: '2026-10-04'
source_files:
- references/okuda2026/text.md
- references/okuda2026/figures/page_02.png
- references/okuda2026/figures/page_03.png
entries:
- device_id: okuda2026-a
  field: wavelength_nm
  value: 1310
  unit: nm
  basis: measured
  locator: p.2, Sec. 3
  note: Lasing wavelength stated as 1.31 um at 55 C
- device_id: okuda2026-a
  field: drive_vpp_v
  value: 1.5
  unit: V
  basis: measured
  locator: p.2, Sec. 3
  note: Peak-to-peak differential amplitude
- device_id: okuda2026-a
  field: bw3db_ghz
  value: 100
  unit: GHz
  basis: measured
  locator: p.1, abstract; p.2, Fig. 2(b)
  note: Stated exceeding 100 GHz; trace ends near 100 GHz at about -1.7 dB with no crossing
- device_id: okuda2026-a
  field: bw_measured_to_ghz
  value: 100
  unit: GHz
  basis: extracted_from_figure
  locator: p.2, Fig. 2(b)
  note: Plotted trace ends at the axis limit of 100 GHz
- device_id: okuda2026-a
  field: extinction_ratio_db
  value: 4
  unit: dB
  basis: measured
  locator: p.2, Sec. 3; Fig. 3(a)
  note: Dynamic ER stated approximately 4 dB
- device_id: okuda2026-a
  field: epitaxy_or_stack
  value: Monolithic buried-heterostructure DFB laser, two series-connected high-mesa EAM waveguides (common
    GND electrode) and spot-size converter; laser and EAM cathodes electrically isolated
  unit: ''
  basis: measured
  locator: p.1, Sec. 2; Fig. 1(a)
  note: MQW and substrate not described
- device_id: okuda2026-a
  field: max_baud_gbd
  value: 180
  unit: GBd
  basis: measured
  locator: p.3, Fig. 3
- device_id: okuda2026-a
  field: modulation_format
  value: 'PAM4 differential, 15-tap FFE, SER 9.6e-3: BtB 180 GBd (360 Gb/s) TDECQ 3.3 dB, 170 GBd (340
    Gb/s) 2.1 dB; 500 m 170 GBd 3.1 dB, 180 GBd 5.4 dB; 2 km up to 160 GBd (320 Gb/s) below 3.4 dB'
  unit: ''
  basis: measured
  locator: p.2-3, Fig. 3
- device_id: okuda2026-a
  field: max_line_rate_gbps
  value: 360
  unit: Gb/s
  basis: measured
  locator: p.1, abstract; p.3, Fig. 3(a)
  note: 180 GBd PAM4 back-to-back
- device_id: okuda2026-a
  field: drive
  value: differential
  unit: ''
  basis: measured
  locator: p.1, Sec. 2
- device_id: okuda2026-a
  field: bw3db_reference
  value: dc
  unit: ''
  basis: derived
  locator: p.2, Fig. 2(b)
  note: Trace normalized to about 0 dB at low frequency; reference not stated
- device_id: okuda2026-a
  field: temperature_k
  value: 328.15
  unit: K
  basis: derived
  locator: p.2
  note: K = 55 + 273.15; EML temperature stated
derived: []
context_values:
- item: license_notice
  value: Optical Fiber Communication Conference (OFC) (c) 2026 Optica Publishing Group
  locator: p.1-3 page footer (repeated on every page)
  note: printed page-footer copyright notice; basis for license publisher-copyright

File: data/evidence/pan2021.yaml
paper_id: pan2021
verified_on: '2026-10-05'
source_files:
- references/pan2021/text.md
- references/pan2021/figures/img_p02_1.png
- references/pan2021/figures/page_03.png
- references/pan2021/figures/page_05.png
- references/pan2021/figures/img_p06_1.png
- references/pan2021/figures/img_p07_1.png
- references/pan2021/crossref.json
entries:
- device_id: pan2021-a
  field: wavelength_nm
  value: 1957
  unit: nm
  basis: measured
  locator: p.6 Sec. 3
  note: 1957 nm laser; design wavelength 1.95 um
- device_id: pan2021-a
  field: length_mm
  value: 5
  unit: mm
  basis: design_target
  locator: p.3 Sec. 2
  note: arm length for phase shifting
- device_id: pan2021-a
  field: vpi_dc_v
  value: 7.34
  unit: V
  basis: measured
  locator: p.6 Sec. 3; Fig. 6(a)
  note: 100 kHz triangular sweep
- device_id: pan2021-a
  field: vpi_dc_freq_ghz
  value: 0.0001
  unit: GHz
  basis: measured
  locator: p.6 Sec. 3
  note: triangular voltage at 100 kHz
- device_id: pan2021-a
  field: vpil_dc_vcm
  value: 3.67
  unit: V*cm
  basis: derived
  locator: p.1 abstract; p.6 Sec. 3
  note: 'author arithmetic from Vpi 7.34 V x 5 mm (p.6: corresponding VpiL = 3.67 V cm); simulated 4.06 V cm'
- device_id: pan2021-a
  field: bw3db_ghz
  value: 22
  unit: GHz
  basis: measured
  locator: p.1 abstract; p.6 Sec. 3; p.7 Fig. 7(a)
  note: larger than 22 GHz; limited by the photodetector, not the modulator
- device_id: pan2021-a
  field: bw_measured_to_ghz
  value: 22
  unit: GHz
  basis: measured
  locator: p.6 Sec. 3; p.7 Fig. 7(a)
  note: detector response only valid below 22 GHz; plot extends to 40 GHz
- device_id: pan2021-a
  field: il_onchip_db
  value: 6
  unit: dB
  basis: author_estimate
  locator: p.2 Sec. 1; p.6 Sec. 3
  note: stated as about 6 dB on-chip loss
- device_id: pan2021-a
  field: il_fiber_to_fiber_db
  value: 16
  unit: dB
  basis: measured
  locator: p.6 Sec. 3
  note: total insertion loss about 16 dB incl. about 5 dB per facet butt coupling
- device_id: pan2021-a
  field: extinction_ratio_db
  value: 20
  unit: dB
  basis: measured
  locator: p.6 Sec. 3; Fig. 6(a) inset
  note: ER larger than 20 dB from the static transmission sweep
- device_id: pan2021-a
  field: drive_vpp_v
  value: 6
  unit: V
  basis: author_estimate
  locator: p.7 Sec. 3
  note: stated as drive voltage around 6 V for the OOK eyes; peak-to-peak not stated
- device_id: pan2021-a
  field: max_baud_gbd
  value: 32
  unit: GBd
  basis: derived
  locator: p.7 Fig. 7(c)
  note: OOK line rate 32 Gb/s equals 32 GBd
- device_id: pan2021-a
  field: modulation_format
  value: OOK
  unit: ''
  basis: measured
  locator: p.6-7 Sec. 3; Fig. 7(b)-(c)
  note: 25 Gb/s eye (SNR about 14 dB) and 32 Gb/s eye, DC bias near quadrature
- device_id: pan2021-a
  field: max_line_rate_gbps
  value: 32
  unit: Gb/s
  basis: measured
  locator: p.7 Fig. 7(c)
  note: PPG limit; 32 Gb/s eye quality lower than 25 Gb/s (PD-limited)
- device_id: pan2021-a
  field: energy_per_bit_fj
  value: 11000
  unit: fJ/bit
  basis: author_estimate
  locator: p.7 Sec. 3
  note: about 11 pJ/bit at 32 Gb/s and 14 pJ/bit at 25 Gb/s; scope not stated
- device_id: pan2021-a
  field: rf_loss_db_per_cm
  value: 9
  unit: dB/cm
  basis: simulated
  locator: p.3-4 Sec. 2; Fig. 4(b)
  note: calculated alpha_m less than 9 dB/cm below 100 GHz
- device_id: pan2021-a
  field: rf_loss_freq_ghz
  value: 100
  unit: GHz
  basis: simulated
  locator: p.3-4 Sec. 2; Fig. 4(b)
  note: upper end of the calculated range
- device_id: pan2021-a
  field: z0_ohm
  value: 50
  unit: ohm
  basis: simulated
  locator: p.3 Sec. 2; p.5 Fig. 4(a)
  note: calculated Re[Z0] curve, plateau at about 50 ohm; electrodes designed for 50 ohm matching
- device_id: pan2021-a
  field: ng_opt
  value: 2.276
  unit: '1'
  basis: simulated
  locator: p.4 Sec. 2; p.5 Fig. 4(c)
  note: calculated optical group index, red dashed line
- device_id: pan2021-a
  field: eo_film_thickness_nm
  value: 600
  unit: nm
  basis: design_target
  locator: p.4 Sec. 2
  note: x-cut LNOI, NANOLN
- device_id: pan2021-a
  field: etch_depth_nm
  value: 300
  unit: nm
  basis: design_target
  locator: p.3 Sec. 2
  note: rib height h
- device_id: pan2021-a
  field: rib_width_nm
  value: 1100
  unit: nm
  basis: design_target
  locator: p.2 Sec. 2
  note: top width w
- device_id: pan2021-a
  field: electrode_gap_um
  value: 6.5
  unit: um
  basis: design_target
  locator: p.3 Sec. 2
  note: g
- device_id: pan2021-a
  field: signal_width_um
  value: 17
  unit: um
  basis: design_target
  locator: p.3 Sec. 2
  note: ws; ground width wg 60 um
- device_id: pan2021-a
  field: electrode_thickness_um
  value: 0.5
  unit: um
  basis: design_target
  locator: p.3 Sec. 2
  note: t
- device_id: pan2021-a
  field: electrode_metal
  value: gold
  unit: ''
  basis: design_target
  locator: p.2 Fig. 1(b)
  note: Au in the figure legend; not named in the text
- device_id: pan2021-a
  field: buffer_oxide_um
  value: 2
  unit: um
  basis: design_target
  locator: p.4 Sec. 2
  note: silica layer of the LNOI wafer
- device_id: pan2021-a
  field: substrate
  value: silicon
  unit: ''
  basis: design_target
  locator: p.4 Sec. 2
  note: 0.4 mm thick Si substrate
- device_id: pan2021-a
  field: crystal_cut
  value: x-cut
  unit: ''
  basis: design_target
  locator: p.2 Sec. 2; p.4 Sec. 2
- device_id: pan2021-a
  field: drive
  value: push_pull
  unit: ''
  basis: derived
  locator: p.3 Sec. 2
  note: authors define VpiL for push-pull drive; measurement used one GSG probe; drive not restated for the test
- device_id: pan2021-a
  field: vpi_convention
  value: mzm_push_pull
  unit: ''
  basis: derived
  locator: p.3 Sec. 2
  note: VpiL formula given for the push-pull configuration; measured Vpi assumed to follow it
- device_id: pan2021-a
  field: bw3db_reference
  value: low_freq_unstated
  unit: ''
  basis: measured
  locator: p.7 Fig. 7(a)
  note: trace normalized to probe and PD responses; low-frequency reference frequency not stated
- device_id: pan2021-a
  field: er_type
  value: static
  unit: ''
  basis: measured
  locator: p.6 Fig. 6(a) inset
  note: static transmission sweep
- device_id: pan2021-a
  field: electrode_type
  value: tw_gsg
  unit: ''
  basis: derived
  locator: p.2 Fig. 1(a); p.5 Fig. 5(a); p.6 Sec. 3 (GSG probes)
  note: three-strip TW electrode with 50 ohm load; layout not named in the text
derived:
- device_id: pan2021-a
  field: sidewall_angle_deg
  value: 60
  formula: 90 deg - 30 deg (angle stated from the vertical)
  inputs:
  - stated sidewall angle 30 deg (p.4)
- device_id: pan2021-a
  field: slab_thickness_nm
  value: 300
  formula: eo_film_thickness_nm - etch_depth_nm
  inputs:
  - eo_film_thickness_nm
  - etch_depth_nm
