Repository: jwt625/eo-modulator-atlas

# EO Modulator Atlas

A traceable literature database and static browser explorer for electro-optic
modulators. The integrated atlas contains **184 papers (2012-2026), 407 device rows and
240 organizations**, all papers with `audit_status: audited` (checked 2026-10-05). It also holds
1,723 author-affiliation rows, 212 geolocated institution sites and 1,278 deduplicated people. The candidate index contains
461 records and distillation is continuing. Each reported metric has an evidence locator and
basis. Missing values stay empty.

File: data/evidence/patel2026.yaml
paper_id: patel2026
verified_on: '2026-10-04'
source_files:
- references/patel2026/text.md
- references/patel2026/figures/page_01.png
entries: []
derived: []
context_values:
  license_notice:
    value: Optical Fiber Communication Conference (OFC) (c) 2026 Optica Publishing
      Group
    locator: p.1-3, page footer
    note: printed in the page footer of pages 1-3; abstract also reads '(c) 2025 The
      Author(s)'

File: data/evidence/porto2026.yaml
paper_id: porto2026
verified_on: '2026-10-01'
source_files:
- references/porto2026/text.md
- references/porto2026/figures/page_01.png
- references/porto2026/figures/page_03.png
entries:
- device_id: porto2026-a
  field: vpi_rf_v
  value: 1.5
  unit: V
  basis: design_target
  locator: abstract; p.2 Sec. 4 RF Characterization
  note: 'p.2 says ''less than 1.5 V'' (abstract: up to 1.5 V); entered with lt; convention and frequency not stated'
- device_id: porto2026-a
  field: extinction_ratio_db
  value: 25
  unit: dB
  basis: design_target
  locator: p.2 Sec. 4
  note: '''over 25 dB of extinction'' design statement; static/dynamic not stated'
- device_id: porto2026-a
  field: max_baud_gbd
  value: 106.25
  unit: GBd
  basis: measured
  locator: p.2 Sec. 4; Fig. 3
  note: differential 106.25 GBd SSPRQ pattern; one channel
- device_id: porto2026-a
  field: modulation_format
  value: PAM4 at 106.25 GBd (212 Gb/s), direct linear drive with SiGe driver, FFE 15 taps at Tx and Rx
  unit: ''
  basis: measured
  locator: p.2 Sec. 4; p.3 Fig. 3
  note: 60 degC; fiber-coupled output +3 to +5 dBm
- device_id: porto2026-a
  field: max_line_rate_gbps
  value: 212
  unit: Gb/s
  basis: derived
  locator: abstract; p.1 Introduction
  note: stated as 212 Gbps for 106.25 GBd PAM4; 2 bits/symbol, rounded by the authors
- device_id: porto2026-a
  field: temperature_class
  value: elevated
  unit: ''
  basis: measured
  locator: p.2 Sec. 3; p.3 Conclusion
  note: DC and RF characterisation at 60 degC
- device_id: porto2026-a
  field: temperature_k
  value: 333.15
  unit: K
  basis: derived
  locator: p.1-2
  note: K = 60 + 273.15; DC characterization also at 60 C
derived: []
context_values:
- item: design_bandwidth_statement
  value: 53
  unit: GHz
  locator: p.2 Sec. 4
  note: '''53 GHz of bandwidth'' design statement; type of bandwidth not defined'
- item: outer_ER_PAM4
  value: 3.53 / 3.48
  unit: dB
  locator: p.3 Fig. 3 table
  note: SOA 60 / 160 mA
- item: TDECQ
  value: 2.98 / 3.01
  unit: dB
  locator: p.3 Fig. 3 table
- item: fiber_coupled_output_power
  value: 5
  unit: dBm
  locator: abstract; p.2 Sec. 3
  note: SOA currents 57-95 mA
- item: load_resistors
  value: 30
  unit: ohm
  locator: p.1 Sec. 2
- item: license_and_rights_basis
  value: 'paper notice p.1 header: ''Optical Fiber Communication Conference (OFC) (c) 2026 Optica Publishing Group''; abstract adds ''(c) 2025 Nokia Corporation''; Crossref lists no license'
  unit: ''
  locator: p.1 header

File: data/evidence/powell2024.yaml
paper_id: powell2024
verified_on: '2026-10-04'
source_files:
- references/powell2024/text.md
- references/powell2024/figures/page_03.png
- references/powell2024/crossref.json
entries:
- device_id: powell2024-a
  field: wavelength_nm
  value: 737
  unit: nm
  basis: measured
  locator: p.1 abstract; p.2 Sec. III
- device_id: powell2024-a
  field: length_mm
  value: 5
  unit: mm
  basis: measured
  locator: p.1 Sec. II; Fig. 1(a)
  note: electrode length in GSG configuration
- device_id: powell2024-a
  field: vpi_dc_v
  value: 1.3
  unit: V
  basis: measured
  locator: p.2 Sec. III; Fig. 1(d)
  note: Hz-rate voltage sweep at 4.3 dBm on-chip power
- device_id: powell2024-a
  field: vpil_dc_vcm
  value: 0.65
  unit: V*cm
  basis: derived
  locator: p.1 abstract; p.2 Sec. III
  note: paper says Vpi corresponds to 0.65 V cm; equals 1.3 V x 0.5 cm
- device_id: powell2024-a
  field: bw3db_ghz
  value: 5
  unit: GHz
  basis: measured
  locator: p.2 Sec. III; Fig. 1(e)
  note: 3 dB EO roll-off frequency about 5 GHz, attributed to impedance mismatch
- device_id: powell2024-a
  field: bw6db_ghz
  value: 20
  unit: GHz
  basis: measured
  locator: p.2 Sec. III; Fig. 1(e)
  note: 6 dB line exceeds photodetector bandwidth of 20 GHz
- device_id: powell2024-a
  field: bw_measured_to_ghz
  value: 20
  unit: GHz
  basis: measured
  locator: p.1 abstract; p.2 Sec. III
  note: detector-limited
- device_id: powell2024-a
  field: il_onchip_db
  value: 5.3
  unit: dB
  basis: author_estimate
  locator: p.1 abstract; p.2 Sec. III
  note: authors estimate 5.3 dB excluding grating couplers
- device_id: powell2024-a
  field: extinction_ratio_db
  value: 29.6
  unit: dB
  basis: measured
  locator: p.2 Sec. III; Fig. 1(d)
  note: Hz-rate applied voltage sweep
- device_id: powell2024-a
  field: optical_input_power_dbm
  value: 4.3
  unit: dBm
  basis: measured
  locator: p.2 Sec. III
  note: on-chip power
- device_id: powell2024-a
  field: eo_film_thickness_nm
  value: 200
  unit: nm
  basis: measured
  locator: p.2 Sec. II
  note: x-cut TFLT-on-SiO2
- device_id: powell2024-a
  field: etch_depth_nm
  value: 100
  unit: nm
  basis: measured
  locator: p.2 Sec. II
  note: Ar+ ICP-RIE
- device_id: powell2024-a
  field: rib_width_nm
  value: 600
  unit: nm
  basis: measured
  locator: p.2 Sec. II
  note: waveguide width designed to be 600 nm
- device_id: powell2024-a
  field: electrode_thickness_um
  value: 0.8
  unit: um
  basis: measured
  locator: p.2 Sec. II
  note: Au on 15 nm Ti, e-beam evaporation and lift-off
- device_id: powell2024-a
  field: electrode_metal
  value: gold on 15 nm titanium
  unit: ''
  basis: measured
  locator: p.2 Sec. II; Fig. 1(b)
- device_id: powell2024-a
  field: buffer_oxide_um
  value: 2
  unit: um
  basis: design_target
  locator: p.2 Sec. II
- device_id: powell2024-a
  field: substrate
  value: silicon
  unit: ''
  basis: measured
  locator: p.2 Sec. II; Fig. 1(b)
- device_id: powell2024-a
  field: cladding
  value: 800 nm PECVD SiO2
  unit: ''
  basis: measured
  locator: p.2 Sec. II
  note: MZMs only; ring resonators uncladded
- device_id: powell2024-a
  field: crystal_cut
  value: x-cut
  unit: ''
  basis: measured
  locator: p.2 Sec. II
- device_id: powell2024-a
  field: epitaxy_or_stack
  value: 200 nm x-cut TFLT (100 nm etch) on 2 um SiO2 on Si; 800 nm PECVD SiO2 cladding; 800 nm Au on 15 nm Ti
  unit: ''
  basis: measured
  locator: p.2 Sec. II; Fig. 1(b)
- device_id: powell2024-a
  field: drive
  value: push_pull
  unit: ''
  basis: derived
  locator: p.3 Fig. 1(b); p.1 Sec. II
  note: authors do not state it; GSG with one waveguide in each gap of x-cut LT
- device_id: powell2024-a
  field: vpi_convention
  value: mzm_push_pull
  unit: ''
  basis: derived
  locator: p.3 Fig. 1(b); p.1 Sec. II
  note: authors do not state it; follows the inferred push-pull drive
derived: []

File: data/evidence/powell2024a.yaml
paper_id: powell2024a
verified_on: '2026-10-02'
source_files:
- references/powell2024a/text.md
- references/powell2024a/figures/page_02.png
- references/powell2024a/figures/img_p02_1.png
- references/powell2024a/figures/img_p02_2.png
- references/powell2024a/figures/img_p02_3.png
- references/powell2024a/crossref.json
- references/powell2024a/source.json
entries:
- device_id: powell2024a-a
  field: wavelength_nm
  value: 1550
  unit: nm
  basis: measured
  locator: p.1 Sec. I-III
  note: 'text: devices operate at 1550 nm'
- device_id: powell2024a-a
  field: length_mm
  value: 7.5
  unit: mm
  basis: design_target
  locator: p.1 Sec. III; Fig. 1(a)
  note: GSG electrode length; separate DC and RF electrodes both 7.5 mm in Fig. 1(a)
- device_id: powell2024a-a
  field: vpil_dc_vcm
  value: 3.4
  unit: V*cm
  basis: measured
  locator: p.1 Sec. III; Fig. 1(c)
  note: '''near-DC'' DC bias sweep; cladded MZM'
- device_id: powell2024a-a
  field: bw_measured_to_ghz
  value: 50
  unit: GHz
  basis: measured
  locator: p.2 Sec. III; Fig. 1(e)
  note: EO S21 flat after 3 GHz to 50 GHz, limited by the network analyzer
- device_id: powell2024a-a
  field: il_onchip_db
  value: 0.35
  unit: dB
  basis: author_estimate
  locator: p.1 Sec. III
  note: total on-chip MZM loss; waveguide scattering part 0.13 dB; text says consistent with a simple-waveguide comparison
- device_id: powell2024a-a
  field: extinction_ratio_db
  value: 38.8
  unit: dB
  basis: measured
  locator: p.1 Sec. III; Fig. 1(c)
  note: text rounds to 39 dB; DC voltage sweep
- device_id: powell2024a-a
  field: optical_input_power_dbm
  value: 12.1
  unit: dBm
  basis: measured
  locator: p.2 Sec. III
  note: on-chip power for the 46 h quadrature stability test (20 dBm off-chip)
- device_id: powell2024a-a
  field: z0_ohm
  value: 39
  unit: ohm
  basis: author_estimate
  locator: p.2 Sec. III
  note: low characteristic impedance of the transmission-line electrode; method not stated
- device_id: powell2024a-a
  field: eo_film_thickness_nm
  value: 500
  unit: nm
  basis: design_target
  locator: p.1 Sec. II
  note: x-cut TFLT-on-insulator wafer (NanoLN)
- device_id: powell2024a-a
  field: etch_depth_nm
  value: 300
  unit: nm
  basis: design_target
  locator: p.1 Sec. II
  note: Ar+ ICP etch
- device_id: powell2024a-a
  field: rib_width_nm
  value: 1000
  unit: nm
  basis: extracted_from_figure
  locator: Fig. 1(b)
  note: Label 1 um; dashed guides start at the rib top corners, so read as top width; SEM inset not dimensioned
- device_id: powell2024a-a
  field: slab_thickness_nm
  value: 200
  unit: nm
  basis: extracted_from_figure
  locator: Fig. 1(b)
  note: label 200 nm; equals 500 - 300 nm
- device_id: powell2024a-a
  field: sidewall_angle_deg
  value: 60
  unit: deg
  basis: measured
  locator: Fig. 1 caption
  note: Cross-section SEM caption; reference direction (film plane or normal) not stated by the authors
- device_id: powell2024a-a
  field: electrode_gap_um
  value: 5
  unit: um
  basis: extracted_from_figure
  locator: Fig. 1(b)
  note: dimension label between electrode edges
- device_id: powell2024a-a
  field: electrode_thickness_um
  value: 0.8
  unit: um
  basis: design_target
  locator: p.1 Sec. II
  note: 800 nm Au; 15 nm Ti adhesion
- device_id: powell2024a-a
  field: electrode_metal
  value: Au (800 nm) on Ti (15 nm); termination Pt (5 nm) on Ti (20 nm)
  unit: ''
  basis: design_target
  locator: p.1 Sec. II
  note: ''
- device_id: powell2024a-a
  field: buffer_oxide_um
  value: 2
  unit: um
  basis: extracted_from_figure
  locator: Fig. 1(b)
  note: SiO2 under the LT film
- device_id: powell2024a-a
  field: substrate
  value: silicon
  unit: ''
  basis: extracted_from_figure
  locator: Fig. 1(b)
  note: Si handle shown in the cross-section; thickness not stated
- device_id: powell2024a-a
  field: cladding
  value: PECVD SiO2 800 nm, removed over the electrode contact areas; DC-drift comparison MZMs uncladded
  unit: ''
  basis: design_target
  locator: p.1 Sec. II
  note: ''
- device_id: powell2024a-a
  field: crystal_cut
  value: x-cut
  unit: ''
  basis: design_target
  locator: p.1 Sec. II
  note: ''
- device_id: powell2024a-a
  field: waveguide_orientation
  value: light along crystal y, field along z
  unit: ''
  basis: extracted_from_figure
  locator: Fig. 1(a),(b)
  note: axes in the micrograph and cross-section schematic
- device_id: powell2024a-a
  field: epitaxy_or_stack
  value: Si / 2 um SiO2 / 500 nm x-cut LT (300 nm etched, 200 nm slab) / 800 nm PECVD SiO2 / Au electrodes
  unit: ''
  basis: design_target
  locator: p.1 Sec. II; Fig. 1(b)
  note: ''
- device_id: powell2024a-a
  field: max_baud_gbd
  value: 30
  unit: GBd
  basis: measured
  locator: p.2 Sec. III; Fig. 1(e) inset
  note: NRZ eye at 28 dBm on-chip, SNR 3.3, limited by oscilloscope bandwidth
- device_id: powell2024a-a
  field: modulation_format
  value: NRZ PRBS; BER below SD-FEC at 5 GBd from 0 to 70 C; open eye at 30 GBd
  unit: ''
  basis: measured
  locator: p.2 Sec. III; Fig. 1(e),(f)
  note: ''
- device_id: powell2024a-a
  field: drive
  value: push_pull
  unit: ''
  basis: derived
  locator: Fig. 1(b)
  note: authors do not state it; GSG with one waveguide in each gap of x-cut LT gives opposite fields
- device_id: powell2024a-a
  field: vpi_convention
  value: mzm_push_pull
  unit: ''
  basis: derived
  locator: Fig. 1(b); p.1 Sec. III
  note: authors do not state the convention for VpiL = 3.4 V cm; inferred from the GSG layout
- device_id: powell2024a-a
  field: vpi_basis
  value: measured
  unit: ''
  basis: measured
  locator: p.1 Sec. III; Fig. 1(c)
  note: no Vpi voltage stated, only VpiL
- device_id: powell2024a-a
  field: eo_rolloff_db
  value: 3.0
  unit: dB
  basis: extracted_from_figure
  locator: p.2, Fig. 1(e)
  note: Measured EO S21 reaches the -3 dB line near 3 GHz from 0 dB at 1 GHz, then stays near -2.5 to -3.5 dB
- device_id: powell2024a-a
  field: eo_rolloff_freq_ghz
  value: 3.0
  unit: GHz
  basis: extracted_from_figure
  locator: p.2, Fig. 1(e)
  note: Reference frequency 1 GHz; authors attribute the roll-off before 3 GHz to the 39 ohm line
derived: []

File: data/evidence/qi2024.yaml
paper_id: qi2024
verified_on: '2026-10-02'
source_files:
- references/qi2024/text.md
- references/qi2024/figures/page_06.png
- references/qi2024/figures/img_p04_1.png
- references/qi2024/crossref.json
entries:
- device_id: qi2024-a
  field: wavelength_nm
  value: 1550
  unit: nm
  basis: design_target
  locator: p.5 Sec. 3
  note: CW light near 1550 nm
- device_id: qi2024-a
  field: length_mm
  value: 3
  unit: mm
  basis: design_target
  locator: p.5 Sec. 3
- device_id: qi2024-a
  field: bw3db_ghz
  value: 110
  unit: GHz
  basis: measured
  locator: p.1 abstract; p.5 Sec. 3; Fig. 4(c); p.7 Table 1
  note: flat EO response above -3 dB; over 110 GHz
- device_id: qi2024-a
  field: bw_measured_to_ghz
  value: 110
  unit: GHz
  basis: measured
  locator: p.5 Sec. 3; Fig. 4(c)
  note: sweep range per text; Fig. 4(c) axis extends to about 120 GHz
- device_id: qi2024-a
  field: eo_film_thickness_nm
  value: 300
  unit: nm
  basis: design_target
  locator: p.5 Sec. 3
  note: x-cut TFLN, customized wafer
- device_id: qi2024-a
  field: rib_width_nm
  value: 2000
  unit: nm
  basis: design_target
  locator: p.4 Sec. 3
  note: silica rib width (the LN is not etched)
- device_id: qi2024-a
  field: slab_thickness_nm
  value: 300
  unit: nm
  basis: design_target
  locator: p.4 Sec. 3
  note: LN slab, unetched
- device_id: qi2024-a
  field: electrode_gap_um
  value: 7
  unit: um
  basis: design_target
  locator: p.4 Sec. 3
  note: g
- device_id: qi2024-a
  field: signal_width_um
  value: 20
  unit: um
  basis: design_target
  locator: p.4 Sec. 3
  note: ground width 150 um
- device_id: qi2024-a
  field: electrode_thickness_um
  value: 0.8
  unit: um
  basis: design_target
  locator: p.4 Sec. 3
  note: 100 nm Ti plus 700 nm Au
- device_id: qi2024-a
  field: electrode_metal
  value: titanium 100 nm / gold 700 nm
  unit: ''
  basis: design_target
  locator: p.4 Sec. 3
- device_id: qi2024-a
  field: buffer_oxide_um
  value: 3
  unit: um
  basis: design_target
  locator: p.4-5 Sec. 3
  note: silica buried layer
- device_id: qi2024-a
  field: substrate
  value: silicon 525 um
  unit: ''
  basis: design_target
  locator: p.5 Sec. 3
- device_id: qi2024-a
  field: cladding
  value: air (no cladding)
  unit: ''
  basis: design_target
  locator: p.2 Sec. 2
  note: air superstrate over silica rib and LN slab
- device_id: qi2024-a
  field: crystal_cut
  value: x-cut
  unit: ''
  basis: design_target
  locator: p.5 Sec. 3
- device_id: qi2024-a
  field: epitaxy_or_stack
  value: PECVD SiO2 rib 2 um wide x 400 nm high on 300 nm LN slab on 3 um SiO2 on Si
  unit: ''
  basis: design_target
  locator: p.4-5 Sec. 3
  note: rib fully etched by RIE; LN not etched
- device_id: qi2024-a
  field: vpi_convention
  value: unspecified
  unit: ''
  basis: measured
  locator: p.6 Sec. 3
  note: Vpi convention not stated
- device_id: qi2024-a
  field: bw3db_reference
  value: 1ghz
  unit: ''
  basis: measured
  locator: p.5 Sec. 3
  note: 3 dB drop relative to 1 GHz
- device_id: qi2024-a
  field: band
  value: c_band
  unit: ''
  basis: derived
  locator: p.5 Sec. 3
  note: near 1550 nm per authors; band is derived from the wavelength
- device_id: qi2024-b
  field: wavelength_nm
  value: 1550
  unit: nm
  basis: design_target
  locator: p.5 Sec. 3
  note: CW light near 1550 nm
- device_id: qi2024-b
  field: length_mm
  value: 5
  unit: mm
  basis: design_target
  locator: p.5 Sec. 3
- device_id: qi2024-b
  field: bw3db_ghz
  value: 94.171
  unit: GHz
  basis: measured
  locator: p.5 Sec. 3; Fig. 4(c)
  note: 3 dB crossing relative to 1 GHz
- device_id: qi2024-b
  field: eo_film_thickness_nm
  value: 300
  unit: nm
  basis: design_target
  locator: p.5 Sec. 3
  note: x-cut TFLN, customized wafer
- device_id: qi2024-b
  field: rib_width_nm
  value: 2000
  unit: nm
  basis: design_target
  locator: p.4 Sec. 3
  note: silica rib width (the LN is not etched)
- device_id: qi2024-b
  field: slab_thickness_nm
  value: 300
  unit: nm
  basis: design_target
  locator: p.4 Sec. 3
  note: LN slab, unetched
- device_id: qi2024-b
  field: electrode_gap_um
  value: 7
  unit: um
  basis: design_target
  locator: p.4 Sec. 3
  note: g
- device_id: qi2024-b
  field: signal_width_um
  value: 20
  unit: um
  basis: design_target
  locator: p.4 Sec. 3
  note: ground width 150 um
- device_id: qi2024-b
  field: electrode_thickness_um
  value: 0.8
  unit: um
  basis: design_target
  locator: p.4 Sec. 3
  note: 100 nm Ti plus 700 nm Au
- device_id: qi2024-b
  field: electrode_metal
  value: titanium 100 nm / gold 700 nm
  unit: ''
  basis: design_target
  locator: p.4 Sec. 3
- device_id: qi2024-b
  field: buffer_oxide_um
  value: 3
  unit: um
  basis: design_target
  locator: p.4-5 Sec. 3
  note: silica buried layer
- device_id: qi2024-b
  field: substrate
  value: silicon 525 um
  unit: ''
  basis: design_target
  locator: p.5 Sec. 3
- device_id: qi2024-b
  field: cladding
  value: air (no cladding)
  unit: ''
  basis: design_target
  locator: p.2 Sec. 2
  note: air superstrate over silica rib and LN slab
- device_id: qi2024-b
  field: crystal_cut
  value: x-cut
  unit: ''
  basis: design_target
  locator: p.5 Sec. 3
- device_id: qi2024-b
  field: epitaxy_or_stack
  value: PECVD SiO2 rib 2 um wide x 400 nm high on 300 nm LN slab on 3 um SiO2 on Si
  unit: ''
  basis: design_target
  locator: p.4-5 Sec. 3
  note: rib fully etched by RIE; LN not etched
- device_id: qi2024-b
  field: vpi_convention
  value: unspecified
  unit: ''
  basis: measured
  locator: p.6 Sec. 3
  note: Vpi convention not stated
- device_id: qi2024-b
  field: bw3db_reference
  value: 1ghz
  unit: ''
  basis: measured
  locator: p.5 Sec. 3
  note: 3 dB drop relative to 1 GHz
- device_id: qi2024-b
  field: band
  value: c_band
  unit: ''
  basis: derived
  locator: p.5 Sec. 3
  note: near 1550 nm per authors; band is derived from the wavelength
- device_id: qi2024-c
  field: wavelength_nm
  value: 1550
  unit: nm
  basis: design_target
  locator: p.5 Sec. 3
  note: CW light near 1550 nm
- device_id: qi2024-c
  field: length_mm
  value: 8
  unit: mm
  basis: design_target
  locator: p.5 Sec. 3
- device_id: qi2024-c
  field: bw3db_ghz
  value: 80.661
  unit: GHz
  basis: measured
  locator: p.5 Sec. 3; Fig. 4(c)
  note: 3 dB crossing relative to 1 GHz
- device_id: qi2024-c
  field: eo_film_thickness_nm
  value: 300
  unit: nm
  basis: design_target
  locator: p.5 Sec. 3
  note: x-cut TFLN, customized wafer
- device_id: qi2024-c
  field: rib_width_nm
  value: 2000
  unit: nm
  basis: design_target
  locator: p.4 Sec. 3
  note: silica rib width (the LN is not etched)
- device_id: qi2024-c
  field: slab_thickness_nm
  value: 300
  unit: nm
  basis: design_target
  locator: p.4 Sec. 3
  note: LN slab, unetched
- device_id: qi2024-c
  field: electrode_gap_um
  value: 7
  unit: um
  basis: design_target
  locator: p.4 Sec. 3
  note: g
- device_id: qi2024-c
  field: signal_width_um
  value: 20
  unit: um
  basis: design_target
  locator: p.4 Sec. 3
  note: ground width 150 um
- device_id: qi2024-c
  field: electrode_thickness_um
  value: 0.8
  unit: um
  basis: design_target
  locator: p.4 Sec. 3
  note: 100 nm Ti plus 700 nm Au
- device_id: qi2024-c
  field: electrode_metal
  value: titanium 100 nm / gold 700 nm
  unit: ''
  basis: design_target
  locator: p.4 Sec. 3
- device_id: qi2024-c
  field: buffer_oxide_um
  value: 3
  unit: um
  basis: design_target
  locator: p.4-5 Sec. 3
  note: silica buried layer
- device_id: qi2024-c
  field: substrate
  value: silicon 525 um
  unit: ''
  basis: design_target
  locator: p.5 Sec. 3
- device_id: qi2024-c
  field: cladding
  value: air (no cladding)
  unit: ''
  basis: design_target
  locator: p.2 Sec. 2
  note: air superstrate over silica rib and LN slab
- device_id: qi2024-c
  field: crystal_cut
  value: x-cut
  unit: ''
  basis: design_target
  locator: p.5 Sec. 3
- device_id: qi2024-c
  field: epitaxy_or_stack
  value: PECVD SiO2 rib 2 um wide x 400 nm high on 300 nm LN slab on 3 um SiO2 on Si
  unit: ''
  basis: design_target
  locator: p.4-5 Sec. 3
  note: rib fully etched by RIE; LN not etched
- device_id: qi2024-c
  field: vpi_convention
  value: unspecified
  unit: ''
  basis: measured
  locator: p.6 Sec. 3
  note: Vpi convention not stated
- device_id: qi2024-c
  field: bw3db_reference
  value: 1ghz
  unit: ''
  basis: measured
  locator: p.5 Sec. 3
  note: 3 dB drop relative to 1 GHz
- device_id: qi2024-c
  field: band
  value: c_band
  unit: ''
  basis: derived
  locator: p.5 Sec. 3
  note: near 1550 nm per authors; band is derived from the wavelength
- device_id: qi2024-d
  field: wavelength_nm
  value: 1550
  unit: nm
  basis: design_target
  locator: p.5 Sec. 3
  note: CW light near 1550 nm
- device_id: qi2024-d
  field: length_mm
  value: 12.917
  unit: mm
  basis: design_target
  locator: p.5 Sec. 3; Fig. 4(e)
- device_id: qi2024-d
  field: vpi_dc_v
  value: 1.96
  unit: V
  basis: measured
  locator: p.6 Sec. 3; Fig. 4(e)
  note: measured at 5 kHz
- device_id: qi2024-d
  field: vpil_dc_vcm
  value: 2.53
  unit: V*cm
  basis: derived
  locator: p.1 abstract; p.6 Sec. 3
  note: stated by authors from Vpi and length; 1.96 V x 1.2917 cm = 2.53
- device_id: qi2024-d
  field: eo_film_thickness_nm
  value: 300
  unit: nm
  basis: design_target
  locator: p.5 Sec. 3
  note: x-cut TFLN, customized wafer
- device_id: qi2024-d
  field: rib_width_nm
  value: 2000
  unit: nm
  basis: design_target
  locator: p.4 Sec. 3
  note: silica rib width (the LN is not etched)
- device_id: qi2024-d
  field: slab_thickness_nm
  value: 300
  unit: nm
  basis: design_target
  locator: p.4 Sec. 3
  note: LN slab, unetched
- device_id: qi2024-d
  field: electrode_gap_um
  value: 7
  unit: um
  basis: design_target
  locator: p.4 Sec. 3
  note: g
- device_id: qi2024-d
  field: signal_width_um
  value: 20
  unit: um
  basis: design_target
  locator: p.4 Sec. 3
  note: ground width 150 um
- device_id: qi2024-d
  field: electrode_thickness_um
  value: 0.8
  unit: um
  basis: design_target
  locator: p.4 Sec. 3
  note: 100 nm Ti plus 700 nm Au
- device_id: qi2024-d
  field: electrode_metal
  value: titanium 100 nm / gold 700 nm
  unit: ''
  basis: design_target
  locator: p.4 Sec. 3
- device_id: qi2024-d
  field: buffer_oxide_um
  value: 3
  unit: um
  basis: design_target
  locator: p.4-5 Sec. 3
  note: silica buried layer
- device_id: qi2024-d
  field: substrate
  value: silicon 525 um
  unit: ''
  basis: design_target
  locator: p.5 Sec. 3
- device_id: qi2024-d
  field: cladding
  value: air (no cladding)
  unit: ''
  basis: design_target
  locator: p.2 Sec. 2
  note: air superstrate over silica rib and LN slab
- device_id: qi2024-d
  field: crystal_cut
  value: x-cut
  unit: ''
  basis: design_target
  locator: p.5 Sec. 3
- device_id: qi2024-d
  field: epitaxy_or_stack
  value: PECVD SiO2 rib 2 um wide x 400 nm high on 300 nm LN slab on 3 um SiO2 on Si
  unit: ''
  basis: design_target
  locator: p.4-5 Sec. 3
  note: rib fully etched by RIE; LN not etched
- device_id: qi2024-d
  field: vpi_convention
  value: unspecified
  unit: ''
  basis: measured
  locator: p.6 Sec. 3
  note: Vpi convention not stated
- device_id: qi2024-d
  field: band
  value: c_band
  unit: ''
  basis: derived
  locator: p.5 Sec. 3
  note: near 1550 nm per authors; band is derived from the wavelength
- device_id: qi2024-d
  field: vpi_dc_freq_ghz
  value: 5e-06
  unit: GHz
  basis: measured
  locator: p.6 Fig. 4(E) caption
  note: 'source: Measured normalized optical transmission of a 12.917-mm modulator, showing the half-wave voltage at 5 kHz frequency.'
derived: []

File: data/evidence/qiu2026a.yaml
paper_id: qiu2026a
verified_on: '2026-10-04'
source_files:
- references/qiu2026a/text.md
- references/qiu2026a/figures/page_01.png
- references/qiu2026a/figures/page_02.png
- references/qiu2026a/figures/page_03.png
entries:
- device_id: qiu2026a-a
  field: bw6db_ghz
  value: 25
  unit: GHz
  basis: measured
  locator: p.1, Sec. 2; Fig. 1(b)
  note: Package S21 incl. drivers, about 25 GHz at 30 and 85 C; 30 C trace first touches -6 dB near 18.5-19.5 GHz
- device_id: qiu2026a-a
  field: il_fiber_to_fiber_db
  value: 14.5
  unit: dB
  basis: measured
  locator: p.1, Sec. 2
  note: Fiber-to-fiber IL per polarization
- device_id: qiu2026a-a
  field: substrate
  value: thermal-oxide wafer (BTO transferred from a silicon growth substrate)
  unit: ''
  basis: measured
  locator: p.1, Sec. 2
  note: BTO transferred onto a thermal-oxide wafer
- device_id: qiu2026a-a
  field: epitaxy_or_stack
  value: Epitaxial BTO thin film transferred from a silicon growth substrate onto a thermal-oxide wafer; high-speed and DC
    phase shifters defined in BTO; silicon nitride edge couplers; on-chip 50 ohm terminations; free-space polarization rotating
    and combining optics in the package
  unit: ''
  basis: measured
  locator: p.1, Sec. 2
  note: Process and package elements as described in Sec. 2 and the Fig. 1 caption
- device_id: qiu2026a-a
  field: max_baud_gbd
  value: 125
  unit: GBd
  basis: measured
  locator: p.2, Sec. 4; Fig. 3(a)
  note: 125 GBd DP-32QAM below SD25 FEC; both ZR and coherent-lite
- device_id: qiu2026a-a
  field: modulation_format
  value: 'Net 1 Tb/s per lambda: 125 GBd DP-32QAM and 105 GBd DP-64QAM below SD25 FEC, over 80 km (ZR-modeled) and 2 km (bi-directional
    self-homodyne coherent-lite); 120 GBd DP-16QAM BER 6e-3 (ZR) and 6.3e-3 (2 km), below OFEC 2e-2; 5 km DP-16QAM recoverable
    below OFEC; no degradation at 85 C'
  unit: ''
  basis: measured
  locator: p.2, Sec. 4; p.3, Fig. 3
  note: BER values and FEC thresholds as stated by the authors
- device_id: qiu2026a-a
  field: max_net_rate_gbps
  value: 1000
  unit: Gb/s
  basis: measured
  locator: p.1, abstract; p.2, Sec. 4
  note: Net rates of 1 Tb/s per lambda; nominal value
- device_id: qiu2026a-a
  field: drive
  value: differential
  unit: ''
  basis: measured
  locator: p.1, Sec. 2
  note: True differential push-pull RF interface with wire-bonded differential drivers
derived: []
context_values:
- item: license_notice
  value: Optical Fiber Communication Conference (OFC) (c) 2026 Optica Publishing Group
  locator: p.1-3 page footer (repeated on every page)
  note: printed page-footer copyright notice; basis for license publisher-copyright

File: data/evidence/rahman2025.yaml
paper_id: rahman2025
verified_on: '2026-10-04'
source_files:
- references/rahman2025/text.md
- references/rahman2025/figures/page_02.png
- references/rahman2025/figures/page_04.png
- references/rahman2025/figures/page_07.png
- references/rahman2025/figures/page_13.png
entries:
- device_id: rahman2025-1
  field: wavelength_nm
  value: 1550
  unit: nm
  basis: measured
  locator: p.1 abstract; p.4 Sec. IV
  note: near 1550 nm; IL peak at 1549.89 nm (Fig. S2)
- device_id: rahman2025-1
  field: eo_film_thickness_nm
  value: 300
  unit: nm
  basis: measured
  locator: p.2 Sec. II; p.3 Sec. III
  note: x-cut LN, bonded, unetched in the modulator section
- device_id: rahman2025-1
  field: rib_width_nm
  value: 1400
  unit: nm
  basis: measured
  locator: p.3 Sec. III; Fig. 2(b)
  note: SiN2 strip width; hybrid-section width not separately stated
- device_id: rahman2025-1
  field: electrode_gap_um
  value: 6
  unit: um
  basis: measured
  locator: p.2-3 Sec. II
  note: signal-ground gap G
- device_id: rahman2025-1
  field: electrode_thickness_um
  value: 1.0
  unit: um
  basis: measured
  locator: p.4 Fig. 2(e)
  note: label on schematic, not to scale
- device_id: rahman2025-1
  field: electrode_metal
  value: aluminum
  unit: ''
  basis: measured
  locator: p.3 Sec. III; Fig. 1(c)
  note: Al, dry-etch defined
- device_id: rahman2025-1
  field: buffer_oxide_um
  value: 4
  unit: um
  basis: design_target
  locator: p.3 Sec. III
  note: nominal oxide below SiN1; nominal; LNOI 2 um BOX removed
- device_id: rahman2025-1
  field: substrate
  value: silicon handle, about 10 ohm cm resistivity, about 700 um; no undercut trench
  unit: ''
  basis: measured
  locator: p.3 Sec. III
- device_id: rahman2025-1
  field: crystal_cut
  value: x-cut
  unit: ''
  basis: measured
  locator: p.2 Sec. II
- device_id: rahman2025-1
  field: optical_input_power_dbm
  value: -3
  unit: dBm
  basis: measured
  locator: p.3 Sec. IV
  note: on-chip power about -3 dBm (0.5 mW)
- device_id: rahman2025-1
  field: epitaxy_or_stack
  value: SiN1 1.0 um x 0.8 um; 200 nm SiO2; SiN2 1.4 um x 0.35 um; 100 nm SiO2; 300 nm unetched x-cut LN; Al electrodes
  unit: ''
  basis: measured
  locator: p.3 Sec. III; p.4 Fig. 2(b)
  note: interlayer thicknesses from Fig. 2(b) labels
- device_id: rahman2025-1
  field: vpil_dc_vcm
  value: 4.29
  unit: V*cm
  basis: derived
  locator: p.5 Sec. IV.B; p.7
  note: mean of four chips (std 0.14); author-computed from Vpi x L
- device_id: rahman2025-1
  field: bw3db_ghz
  value: 20
  unit: GHz
  basis: measured
  locator: p.11 S3; Fig. 4(b) p.7; Fig. S3 p.13
  note: 'text: around 20 GHz; EOR normalized to 3 GHz; no multipliers needed'
- device_id: rahman2025-1
  field: bw3db_reference_freq_ghz
  value: 3
  unit: GHz
  basis: measured
  locator: p.6 Sec. IV.C; p.11 S3
  note: Design 1 curves normalized to value at 3 GHz
- device_id: rahman2025-2
  field: wavelength_nm
  value: 1550
  unit: nm
  basis: measured
  locator: p.1 abstract; p.4 Sec. IV
  note: near 1550 nm; IL peak at 1549.89 nm (Fig. S2)
- device_id: rahman2025-2
  field: eo_film_thickness_nm
  value: 300
  unit: nm
  basis: measured
  locator: p.2 Sec. II; p.3 Sec. III
  note: x-cut LN, bonded, unetched in the modulator section
- device_id: rahman2025-2
  field: rib_width_nm
  value: 1400
  unit: nm
  basis: measured
  locator: p.3 Sec. III; Fig. 2(b)
  note: SiN2 strip width; hybrid-section width not separately stated
- device_id: rahman2025-2
  field: electrode_gap_um
  value: 4
  unit: um
  basis: measured
  locator: p.2-3 Sec. II
  note: signal-ground gap G
- device_id: rahman2025-2
  field: electrode_thickness_um
  value: 1.0
  unit: um
  basis: measured
  locator: p.4 Fig. 2(e)
  note: label on schematic, not to scale
- device_id: rahman2025-2
  field: electrode_metal
  value: aluminum
  unit: ''
  basis: measured
  locator: p.3 Sec. III; Fig. 1(c)
  note: Al, dry-etch defined
- device_id: rahman2025-2
  field: buffer_oxide_um
  value: 4
  unit: um
  basis: design_target
  locator: p.3 Sec. III
  note: nominal oxide below SiN1; nominal; LNOI 2 um BOX removed
- device_id: rahman2025-2
  field: substrate
  value: silicon handle, about 10 ohm cm resistivity, about 700 um; air trenches undercut the phase shifters (about 80 um)
  unit: ''
  basis: measured
  locator: p.3 Sec. III
- device_id: rahman2025-2
  field: crystal_cut
  value: x-cut
  unit: ''
  basis: measured
  locator: p.2 Sec. II
- device_id: rahman2025-2
  field: optical_input_power_dbm
  value: -3
  unit: dBm
  basis: measured
  locator: p.3 Sec. IV
  note: on-chip power about -3 dBm (0.5 mW)
- device_id: rahman2025-2
  field: epitaxy_or_stack
  value: SiN1 1.0 um x 0.8 um; 200 nm SiO2; SiN2 1.4 um x 0.35 um; 100 nm SiO2; 300 nm unetched x-cut LN; Al electrodes
  unit: ''
  basis: measured
  locator: p.3 Sec. III; p.4 Fig. 2(b)
  note: interlayer thicknesses from Fig. 2(b) labels
- device_id: rahman2025-2
  field: vpil_dc_vcm
  value: 3.4
  unit: V*cm
  basis: derived
  locator: p.5 Sec. IV.B; p.7
  note: mean of four chips (std 0.15); author-computed from Vpi x L
- device_id: rahman2025-2
  field: bw3db_ghz
  value: 100
  unit: GHz
  basis: measured
  locator: p.6 Sec. IV.C; p.11 S3; Fig. S3 p.13
  note: 'paper: greater than 100 GHz for all tested Design 2 and 3 EOMs'
- device_id: rahman2025-2
  field: bw3db_reference_freq_ghz
  value: 3
  unit: GHz
  basis: measured
  locator: p.11 S3; Fig. S3 p.13
  note: Fig. S3 curves normalized to value at 3 GHz
- device_id: rahman2025-2
  field: bw_measured_to_ghz
  value: 111
  unit: GHz
  basis: measured
  locator: p.6 Sec. IV.C; Fig. S3 p.13
  note: apparatus limit 111 GHz; Fig. S3 axis ends near 111 GHz
- device_id: rahman2025-3
  field: wavelength_nm
  value: 1550
  unit: nm
  basis: measured
  locator: p.1 abstract; p.4 Sec. IV
  note: near 1550 nm; IL peak at 1549.89 nm (Fig. S2)
- device_id: rahman2025-3
  field: eo_film_thickness_nm
  value: 300
  unit: nm
  basis: measured
  locator: p.2 Sec. II; p.3 Sec. III
  note: x-cut LN, bonded, unetched in the modulator section
- device_id: rahman2025-3
  field: rib_width_nm
  value: 1400
  unit: nm
  basis: measured
  locator: p.3 Sec. III; Fig. 2(b)
  note: SiN2 strip width; hybrid-section width not separately stated
- device_id: rahman2025-3
  field: electrode_gap_um
  value: 5
  unit: um
  basis: measured
  locator: p.2-3 Sec. II
  note: signal-ground gap G
- device_id: rahman2025-3
  field: electrode_thickness_um
  value: 1.0
  unit: um
  basis: measured
  locator: p.4 Fig. 2(e)
  note: label on schematic, not to scale
- device_id: rahman2025-3
  field: electrode_metal
  value: aluminum
  unit: ''
  basis: measured
  locator: p.3 Sec. III; Fig. 1(c)
  note: Al, dry-etch defined
- device_id: rahman2025-3
  field: buffer_oxide_um
  value: 4
  unit: um
  basis: design_target
  locator: p.3 Sec. III
  note: nominal oxide below SiN1; nominal; LNOI 2 um BOX removed
- device_id: rahman2025-3
  field: substrate
  value: silicon handle, about 10 ohm cm resistivity, about 700 um; air trenches undercut the phase shifters (about 80 um)
  unit: ''
  basis: measured
  locator: p.3 Sec. III
- device_id: rahman2025-3
  field: crystal_cut
  value: x-cut
  unit: ''
  basis: measured
  locator: p.2 Sec. II
- device_id: rahman2025-3
  field: optical_input_power_dbm
  value: -3
  unit: dBm
  basis: measured
  locator: p.3 Sec. IV
  note: on-chip power about -3 dBm (0.5 mW)
- device_id: rahman2025-3
  field: epitaxy_or_stack
  value: SiN1 1.0 um x 0.8 um; 200 nm SiO2; SiN2 1.4 um x 0.35 um; 100 nm SiO2; 300 nm unetched x-cut LN; Al electrodes
  unit: ''
  basis: measured
  locator: p.3 Sec. III; p.4 Fig. 2(b)
  note: interlayer thicknesses from Fig. 2(b) labels
- device_id: rahman2025-3
  field: length_mm
  value: 6
  unit: mm
  basis: author_estimate
  locator: p.13 S4
  note: phase-shifter length Lps = 0.6 cm is a fit assumption; consistent with Vpi x L
- device_id: rahman2025-3
  field: vpi_dc_v
  value: 6.4
  unit: V
  basis: measured
  locator: p.5 Sec. IV.B; Fig. 3(c)
  note: cosine-squared fit, same at 1 kHz and 1 MHz; representative Design 3 device
- device_id: rahman2025-3
  field: vpil_dc_vcm
  value: 3.83
  unit: V*cm
  basis: derived
  locator: p.5 Sec. IV.B; p.7
  note: mean of four chips (std 0.01); representative device 3.8 V cm (6.4 V x 0.6 cm)
- device_id: rahman2025-3
  field: bw3db_ghz
  value: 111
  unit: GHz
  basis: measured
  locator: p.1 abstract; p.6 Sec. IV.C; Fig. 4(c),(d)
  note: EOR does not fall 3 dB below the 1-3 GHz mean up to 111 GHz
- device_id: rahman2025-3
  field: bw_measured_to_ghz
  value: 111
  unit: GHz
  basis: measured
  locator: p.6 Sec. IV.C; Fig. 4(c)
  note: upper limit of the measurement apparatus
- device_id: rahman2025-3
  field: extinction_ratio_db
  value: 34
  unit: dB
  basis: measured
  locator: p.5 Fig. 3(d); p.1 abstract
  note: 1 kHz data on log scale; abstract states greater than 30 dB
- device_id: rahman2025-3
  field: ng_opt
  value: 2.0854
  unit: '1'
  basis: measured
  locator: p.13 S4
  note: measured group index used as fit input for Fig. 4(c)
- device_id: rahman2025-1
  field: drive
  value: push_pull
  unit: ''
  basis: design_target
  locator: p.2 Sec. II
  note: authors state the EOMs are push-pull Mach-Zehnder interferometers
- device_id: rahman2025-1
  field: vpi_convention
  value: mzm_push_pull
  unit: ''
  basis: derived
  locator: p.7 Eq. (2)
  note: VpiL equation includes push-pull factor 2; Vpi convention not named otherwise
- device_id: rahman2025-2
  field: drive
  value: push_pull
  unit: ''
  basis: design_target
  locator: p.2 Sec. II
  note: authors state the EOMs are push-pull Mach-Zehnder interferometers
- device_id: rahman2025-2
  field: vpi_convention
  value: mzm_push_pull
  unit: ''
  basis: derived
  locator: p.7 Eq. (2)
  note: VpiL equation includes push-pull factor 2; Vpi convention not named otherwise
- device_id: rahman2025-3
  field: drive
  value: push_pull
  unit: ''
  basis: design_target
  locator: p.2 Sec. II
  note: authors state the EOMs are push-pull Mach-Zehnder interferometers
- device_id: rahman2025-3
  field: vpi_convention
  value: mzm_push_pull
  unit: ''
  basis: derived
  locator: p.7 Eq. (2)
  note: VpiL equation includes push-pull factor 2; Vpi convention not named otherwise
- device_id: rahman2025-1
  field: vpi_dc_freq_ghz
  value: 0.001
  unit: GHz
  basis: measured
  locator: p.5 Sec. IV.B; p.6
  note: 'source: For a numerical estimate of Vπ(DC), we use the half-wave voltage at 1 MHz, measured as described in ...'
- device_id: rahman2025-2
  field: vpi_dc_freq_ghz
  value: 0.001
  unit: GHz
  basis: measured
  locator: p.5 Sec. IV.B; p.6
  note: 'source: For a numerical estimate of Vπ(DC), we use the half-wave voltage at 1 MHz, measured as described in ...'
- device_id: rahman2025-3
  field: vpi_dc_freq_ghz
  value: 0.001
  unit: GHz
  basis: measured
  locator: p.5 Fig. 3(c) caption
  note: 'source: The solid line is a fit to the 1 MHz data using the squared-cosine functional form, which yields ...'
derived: []
