Repository: jwt625/eo-modulator-atlas

# EO Modulator Atlas

A traceable literature database and static browser explorer for electro-optic
modulators. The integrated atlas contains **184 papers (2012-2026), 407 device rows and
240 organizations**, all papers with `audit_status: audited` (checked 2026-10-05). It also holds
1,723 author-affiliation rows, 212 geolocated institution sites and 1,278 deduplicated people. The candidate index contains
461 records and distillation is continuing. Each reported metric has an evidence locator and
basis. Missing values stay empty.

## Run the app

Use Node 22.12+ (tested with Node 23.7 and 25.9) and pnpm 10.12.4:

```sh
cd engine
npx pnpm@10.12.4 install --frozen-lockfile
cd ../app
npx pnpm@10.12.4 install --frozen-lockfile
npm run dev
```

Open the local URL printed by Vite. Routes:

- `/table`: expandable paper/device table, filters, representative selection,
  evidence details and CSV export.
- `/explore`: panels a-l. Metric scatter comparisons (a-f: Vpi*L vs bandwidth, loss vs
  Vpi*L, Vpi*IL by material, bandwidth/baud/line rate vs year, bandwidth vs length), papers per
  year by material (g), papers per organization and country (h), disclosure completeness (i),
  simulation configs (j), author-level geography map with papers per region (k) and candidate PI
  lineage (l).
- `/sim?id=chen2022-c`: editable YAML, geometry preview and cancellable browser
  cross-section solver. The legacy `?config=sims/chen2022/config.yaml` URL also works.
- `/about`: metric conventions, evidence and current model limitations.

`npm run build` produces `app/build/`; `npm run preview` serves it locally.
`BASE_PATH=/eo-atlas npm run build` supports a subdirectory deployment. Dev/build
copy input YAML into ignored `app/static/sims/`; source PDFs are not copied to the
website. Install the engine dependencies before building the app.

## Database workflow

With Python 3.12+ and uv:

```sh
uv sync --extra dev --extra extract
uv run python scripts/validate_db.py
uv run pytest -q
uv run python scripts/build_views.py
```

Without uv, create a virtual environment and install the script dependencies:

```sh
python3.12 -m venv .venv
.venv/bin/python -m pip install pydantic pyyaml requests pytest pymupdf
.venv/bin/python scripts/validate_db.py
.venv/bin/python -m pytest -q
.venv/bin/python scripts/build_views.py
```

The CSVs and `data/evidence/` are authoritative; `app/static/data/atlas.json` is
a generated view, not a second database. Refresh it after accepted data changes.
The [distillation skill](.claude/skills/eo-modulator-distill/SKILL.md),
[batch contract](data/_staging/BATCH_INSTRUCTIONS.md) and
[manual download list](data/manual_downloads.md) describe ingestion.
Identity, dates, author lists, licences, bands, the 1 GHz dc/rf Vpi split and organization names follow
the 2026-10-05 conventions (schema header (l)-(gg); `scripts/refresh_metadata.py` fetches and applies the
Crossref/arXiv metadata; `scripts/build_people.py` builds `data/people.csv` and `data/paper_authors.csv`); see
[DevLog-020](DevLog/DevLog-020-data-convention-decisions.md).
Per-author affiliations (`data/author_affiliations.csv`) and institution coordinates
(`data/org_sites.csv`, Wikidata with OpenStreetMap fallback) feed the map; see
[DevLog-018](DevLog/DevLog-018-author-affiliation-geolocation.md).
Most reference PDFs are tracked in this repo; OFC 2026 conference PDFs are local-only
(not redistributable, listed in `.gitignore`); extracted text and figures are not tracked; see
[references/README.md](references/README.md). Rights remain source-specific.

## Simulation status and checks

```sh
cd engine
npm test
cd ..
node engine/cli.mjs sims/chen2022/config.yaml
node engine/cli.mjs sims/chen2022/config.yaml --section unloaded
cd app
npm test
npm run check
npm run build
npm run smoke
```

The smoke suite requires an installed Google Chrome. It starts/stops its own
local preview server and temporary browser profile, tests the built site and
compares browser/Node calculations. For a subdirectory build, use the same
`BASE_PATH=/eo-atlas` for both `npm run build` and `npm run smoke`.
Optional `SMOKE_SCREENSHOTS=../logs/ui` keeps screenshots in ignored local scratch.

The engine runs **electrostatics and optional scalar optical modes**. Analytic
gates cover parallel plates, differential/half-domain capacitance, anisotropic
rotation, TE/TM slab modes and waveguide group index. CLI results go to stdout;
browser results stay in memory. Do not commit solver outputs.

EO overlap and uniform RF loss now have separate tested modules; their shared
runner integration remains pending. Periodic loaded-line and EO-response stages
remain unimplemented.
A cross-section's RF index and impedance are not the effective values of a
periodically loaded device. Such targets are reported as `not_evaluated`.
All 28 simulation configs under `sims/` are `unvalidated` (2026-10-05). The Chen config remains `unvalidated`. Its optical window intersects gold, so

File: data/evidence/zwickel2020.yaml
paper_id: zwickel2020
verified_on: '2026-10-02'
source_files:
- references/zwickel2020/text.md
- references/zwickel2020/source.pdf
- references/zwickel2020/crossref.json
- references/zwickel2020/source.json
- references/zwickel2020/figures/page_09.png
- references/zwickel2020/figures/page_11.png
- references/zwickel2020/figures/page_13.png
- references/zwickel2020/figures/page_19.png
entries:
- device_id: zwickel2020-gate0
  field: length_mm
  value: 0.75
  unit: mm
  basis: design_target
  locator: p.12 Sec. 4; p.13 Fig. 5 caption
  note: 750 um-long modulator terminated with 50 ohm
- device_id: zwickel2020-gate0
  field: eo_material
  value: eo_polymer
  unit: ''
  basis: derived
  locator: p.2 Sec. 2
  note: Inferred from the SOH platform (organic EO cladding); no EO material is named for these devices.
- device_id: zwickel2020-gate0
  field: bw3db_ghz
  value: 3
  unit: GHz
  basis: extracted_from_figure
  locator: p.13 Fig. 5(b)
  note: 3 dB EOE bandwidth marker, about 2-4 GHz over three repeats
- device_id: zwickel2020-gate0
  field: bw3db_reference_freq_ghz
  value: 0.04
  unit: GHz
  basis: measured
  locator: p.13 Eq. (21) text
  note: Reference frequency 2*pi*40 MHz, chosen as small as the VNA allows
- device_id: zwickel2020-gate0
  field: bw6db_ghz
  value: 5
  unit: GHz
  basis: extracted_from_figure
  locator: p.13 Fig. 5(b)
  note: 6 dB EOE bandwidth marker, about 4-6.5 GHz over three repeats
- device_id: zwickel2020-gate0
  field: z0_ohm
  value: 50
  unit: ohm
  basis: measured
  locator: p.7-8 Sec. 3; Fig. 2(d)
  note: De-embedded Re Z0 about 51-55 ohm from 5 to 50 GHz at gate 0 V; authors state approximately 50 ohm except low frequency.
- device_id: zwickel2020-gate0
  field: rf_loss_freq_ghz
  value: 50
  unit: GHz
  basis: extracted_from_figure
  locator: p.11 Fig. 4
  note: Reading frequency chosen for the figure read-out
- device_id: zwickel2020-gate0
  field: ng_opt
  value: 3.2
  unit: '1'
  basis: simulated
  locator: p.12 Sec. 4
  note: Group index from a numerical mode solver
- device_id: zwickel2020-gate0
  field: buffer_oxide_um
  value: 3
  unit: um
  basis: design_target
  locator: p.7 Sec. 3
  note: BOX thickness of the devices used
- device_id: zwickel2020-gate0
  field: substrate
  value: silicon-on-insulator
  unit: ''
  basis: design_target
  locator: p.1 Sec. 1; p.7 Sec. 3
- device_id: zwickel2020-gate0
  field: epitaxy_or_stack
  value: 'Silicon slot waveguide on SOI: device layer 220 nm, slot 120 nm, 3 um buried oxide; two-level doped slabs; coplanar GSG line; organic EO material in the slot (not named for these devices); de-embedding
    used a second device 500 um long'
  unit: ''
  basis: design_target
  locator: p.7 Sec. 3; p.8 Fig. 2
- device_id: zwickel2020-gate300
  field: length_mm
  value: 0.75
  unit: mm
  basis: design_target
  locator: p.12 Sec. 4; p.13 Fig. 5 caption
  note: 750 um-long modulator terminated with 50 ohm
- device_id: zwickel2020-gate300
  field: eo_material
  value: eo_polymer
  unit: ''
  basis: derived
  locator: p.2 Sec. 2
  note: Inferred from the SOH platform (organic EO cladding); no EO material is named for these devices.
- device_id: zwickel2020-gate300
  field: bw3db_ghz
  value: 20
  unit: GHz
  basis: extracted_from_figure
  locator: p.13 Fig. 5(b)
  note: 3 dB EOE bandwidth marker, about 18-21 GHz over three repeats
- device_id: zwickel2020-gate300
  field: bw3db_reference_freq_ghz
  value: 0.04
  unit: GHz
  basis: measured
  locator: p.13 Eq. (21) text
  note: Reference frequency 2*pi*40 MHz, chosen as small as the VNA allows
- device_id: zwickel2020-gate300
  field: bw6db_ghz
  value: 50
  unit: GHz
  basis: extracted_from_figure
  locator: p.13 Fig. 5(b)
  note: 6 dB EOE bandwidth marker, about 40-52 GHz over three repeats
- device_id: zwickel2020-gate300
  field: z0_ohm
  value: 50
  unit: ohm
  basis: derived
  locator: p.9 Sec. 3; Fig. 3(a); p.8 Fig. 2(d)
  note: 'Authors: Z0 rather insensitive to gate voltage (p.9); measured Re Z0 at 300 V only in 3D Fig. 3(a), not read; limit about 50 ohm.'
- device_id: zwickel2020-gate300
  field: rf_loss_freq_ghz
  value: 50
  unit: GHz
  basis: extracted_from_figure
  locator: p.11 Fig. 4
  note: Reading frequency chosen for the figure read-out
- device_id: zwickel2020-gate300
  field: ng_opt
  value: 3.2
  unit: '1'
  basis: simulated
  locator: p.12 Sec. 4
  note: Group index from a numerical mode solver
- device_id: zwickel2020-gate300
  field: buffer_oxide_um
  value: 3
  unit: um
  basis: design_target
  locator: p.7 Sec. 3
  note: BOX thickness of the devices used
- device_id: zwickel2020-gate300
  field: substrate
  value: silicon-on-insulator
  unit: ''
  basis: design_target
  locator: p.1 Sec. 1; p.7 Sec. 3
- device_id: zwickel2020-gate300
  field: epitaxy_or_stack
  value: 'Silicon slot waveguide on SOI: device layer 220 nm, slot 120 nm, 3 um buried oxide; two-level doped slabs; coplanar GSG line; organic EO material in the slot (not named for these devices); de-embedding
    used a second device 500 um long'
  unit: ''
  basis: design_target
  locator: p.7 Sec. 3; p.8 Fig. 2
- device_id: zwickel2020-design-1mm
  field: length_mm
  value: 1
  unit: mm
  basis: design_target
  locator: p.19 Sec. 5.2
  note: Example device length
- device_id: zwickel2020-design-1mm
  field: eo_material
  value: eo_polymer
  unit: ''
  basis: derived
  locator: p.2 Sec. 2
  note: Inferred from the SOH platform (organic EO cladding); no EO material is named for these devices.
- device_id: zwickel2020-design-1mm
  field: bw6db_ghz
  value: 114
  unit: GHz
  basis: simulated
  locator: p.19 Sec. 5.2
  note: Model prediction with G'S 102 S/m, C'S about 100 pF/m, Table 1 line parameters
- device_id: zwickel2020-design-1mm
  field: rib_width_nm
  value: 240
  unit: nm
  basis: design_target
  locator: p.19 Sec. 5.2
  note: Rail width of the example geometry
- device_id: zwickel2020-design-1mm
  field: slab_thickness_nm
  value: 70
  unit: nm
  basis: design_target
  locator: p.19 Sec. 5.2; p.20 Fig. 10
  note: Slab height
- device_id: zwickel2020-design-1mm
  field: epitaxy_or_stack
  value: 'Design example (no fabricated device): slot 200 nm, slab 70 nm, rail width 240 nm, rail height 240 nm in the text and 220 nm in the Fig. 10 caption; slab conductance 102 S/m, slot capacitance
    about 100 pF/m (parallel-plate estimate), line parameters from Table 1'
  unit: ''
  basis: design_target
  locator: p.19-20 Sec. 5.2; Fig. 10
  note: Rail height 240 nm in text, 220 nm in caption
- device_id: zwickel2020-design-0p5mm
  field: length_mm
  value: 0.5
  unit: mm
  basis: design_target
  locator: p.21 Sec. 5.2; p.22-23 Summary
  note: Example length of the projected design
- device_id: zwickel2020-design-0p5mm
  field: eo_material
  value: eo_polymer
  unit: ''
  basis: derived
  locator: p.2 Sec. 2
  note: Inferred from the SOH platform (organic EO cladding); no EO material is named for these devices.
- device_id: zwickel2020-design-0p5mm
  field: bw6db_ghz
  value: 100
  unit: GHz
  basis: predicted
  locator: p.21 Fig. 11; p.22-23 Summary
  note: 6 dB EOE bandwidth above 100 GHz with excess loss below 0.1 dB
- device_id: zwickel2020-gate0
  field: rf_loss_db_per_cm
  value: 22
  unit: dB/cm
  basis: extracted_from_figure
  locator: p.11 Fig. 4(a); p.8 Fig. 2(f)
  note: Measured alpha (amplitude, 1/mm, p.5) about 0.25 at 50 GHz (scatter 0.22-0.30; model 0.19); x 8.686 x 10 = 22 dB/cm.
- device_id: zwickel2020-gate300
  field: rf_loss_db_per_cm
  value: 66
  unit: dB/cm
  basis: extracted_from_figure
  locator: p.11 Fig. 4(c)
  note: Measured alpha (amplitude, 1/mm, p.5) about 0.76 at 50 GHz (scatter 0.68-0.84; model 0.70); x 8.686 x 10 = 66 dB/cm.
derived: []
